Repository: jkoor/ElectrolyteML

# 基于机器学习的电池电解液性能预测与配方优化系统

## 1. 项目概述

本项目是一个结合材料科学与人工智能技术的研究工具，专注于锂离子电池电解液性能预测与配方优化。该项目利用分子特征提取、材料属性标准化和深度学习模型，基于材料的基础物性，实现电解液性能的精准预测，为电池研发提供高效的计算辅助工具。

### 功能特点

- **电解液材料库**
  - 支持锂盐、溶剂、添加剂三大类材料管理
  - 基于RDKit的分子结构特征自动提取
  - 材料属性标准化和范围限制
  - 内置数据库包含常用电解液材料物性数据
- **电解液配方系统**
  - 灵活的组分配比和材料组合
  - 基于占比的配方特征向量生成
  - 配方序列化和反序列化支持
- **电解液性能预测**
  - 基于Transformer架构的电解液电导率、粘度预测
  - 融合分子指纹、物理化学性质的多模态特征学习
  - 训练-验证-测试完整评估流程
- **电池整体性能预测**
  - 可扩展分析电池正负极材料
  - 综合电解液配方、正负极材料对电池整体性能进行预测
  - 实现通过材料物性直接预测电池整体性能
- **可视化与分析**
  - 配方性能比较与分析
  - 结构-性能关系可视化
  - 实验数据与预测结果对比

### 技术实现

- **材料表示**: 使用MACCS分子指纹和物理化学性质
- **内存优化**: 采用对象池模式避免重复材料实例
- **模型架构**: 基于Transformer的序列特征学习
- **数据验证**: 使用Pydantic进行严格的数据类型检查
- **模块解耦**：对电池-电解液-材料三部分进行解耦

## 2. 安装指南

### 环境要求

- Python 3.12+
- PyTorch 1.8+
- RDKit
- Pydantic 2.0+

### 安装步骤

**使用 `uv` (推荐):**

```bash

# uv 是一个极速的 Python 包安装和解析器

## 3. 项目结构与模块功能

项目采用模块化设计，各主要文件夹功能如下：

```
ElectrolyteML/
├── battery/         # 核心: 定义电池、电解液等数据结构和行为
├── material/        # 核心: 管理材料库（盐、溶剂、添加剂）
├── dataset/         # 核心: 负责数据集加载、模型训练和性能预测
├── ml/              # 核心: 定义机器学习模型（如 Transformer）
├── data/            # 辅助: 存放原始数据文件（.csv, .json）
├── config/          # 辅助: 项目配置文件
├── tools/           # 辅助: 数据处理等工具脚本
└── utils/           # 辅助: 通用辅助函数
```

---

## 4. 核心模块使用说明

以下是各核心模块的详细功能和使用示例。

### `material`: 材料库管理

**功能**:
此模块负责加载和管理所有化学材料（锂盐、溶剂、添加剂）。它从 `materials.json` 文件中读取材料的基础物理化学性质，并提供一个全局实例 `MLibrary` 方便在项目中随时调用。

**关键组件**:
- `Material`: 单个材料的基类。
- `MaterialLibrary`: 材料数据库，负责加载、查询和管理所有材料。
- `MLibrary`: `MaterialLibrary` 的一个全局单例，预加载了所有材料数据，供项目全局调用。

**使用示例**:

```python
from elml import MLibrary

# MLibrary 已自动加载 'data/materials.json' 中的数据
print(f"材料库加载完成，共 {len(MLibrary)} 种材料。")

# 1. 通过材料缩写 (abbr) 获取材料
lipf6 = MLibrary.get_material("LiPF6")
print(f"获取材料: {lipf6.name}, CAS号: {lipf6.cas_registry_number}")

# 2. 通过 CAS 注册号获取材料
ec = MLibrary.get_material(cas_registry_number="96-49-1")
print(f"获取材料: {ec.name}, 分子量: {ec.molecular_weight}")

# 3. 查看材料属性
print(f"EC 的介电常数: {ec.dielectric_constant}")
print(f"LiPF6 的密度: {lipf6.density} g/cm³")
```

### `battery`: 电解液与电池定义

**功能**:
此模块用于定义电解液配方和完整的电池结构。`Electrolyte` 类是核心，它使用 `material` 模块中的材料来构建具有特定组分和比例的电解液。

**关键组件**:
- `Component`: 表示配方中的一个组分（如特定比例的溶剂）。
- `Electrolyte`: 核心类，由多个 `Component` 组成，代表一个完整的电解液配方。
- `Battery`: （可扩展）用于集成电解液、正极和负极，以进行更全面的电池性能分析。

**使用示例**:

```python
from elml import MLibrary
from elml.battery import Electrolyte

lipf6 = MLibrary.get_material(abbr="LiPF6")
ec = MLibrary.get_material(abbr="EC")
dmc = MLibrary.get_material(abbr="DMC")

# 1. 使用 Electrolyte.create() 方法轻松创建新配方
lp30_recipe = Electrolyte.create(
    name="LP30",
    id="standard-lp30",
    description="一个标准的 LiPF6 在 EC/DMC 中的电解液配方",
    salts=[(lipf6, 10.0)],  #  对于盐，overall_fraction 是其在总溶剂质量中的重量百分比
    solvents=[
        (ec, 50.0),
        (dmc, 50.0),
    ],  # 对于溶剂，relative_fraction 是其在所有溶剂中的相对体积或重量比
    additives=[],  # 也可以添加添加剂
    performance={},
)

# 2. 显示配方详情
lp30_recipe.show()

# 3. 访问配方组分
print(f"配方 '{lp30_recipe.name}' 的盐: {lp30_recipe.salts[0].name}")

```

### `dataset`: 数据集与模型训练

**功能**:
这是执行机器学习任务的入口。它负责加载电解液数据集（包含配方和对应的实验性能），处理数据，训练模型，并使用训练好的模型进行性能预测。

**关键组件**:
- `ElectrolyteDataset`: 核心类，封装了数据加载、预处理、模型训练和预测的所有功能。

**使用示例**:
```python
from elml.dataset import ElectrolyteDataset
from elml.battery import Electrolyte  # 用于创建待预测的配方

# 1. 加载一个电解液数据集（例如，包含多个配方及其电导率）
dataset = ElectrolyteDataset("data/calisol23.json")
print(f"数据集加载成功，包含 {len(dataset)} 个电解液样本。")

# 2. 训练一个性能预测模型

#    模型可以是 'transformer' 或 'mlp'
history = dataset.train_model(
    model="transformer",
    model_config={
        "hidden_dim": 128,
        "n_layers": 2,
        "n_heads": 2,
    },  # Transformer特定参数
    epochs=50,  # 训练轮次
    save_path="models/best_conductivity_model.pth",  # 保存最佳模型
)
print("模型训练完成！")
```

### `ml`: 机器学习模型定义

**功能**:
此模块包含了用于性能预测的神经网络模型的具体实现（基于 PyTorch）。这些模型通常不是直接使用的，而是由 `ElectrolyteDataset` 在 `train_model` 方法内部调用。

**关键组件**:
- `ElectrolyteTransformer`: 基于 Transformer 架构的模型，擅长捕捉序列特征。
- `ElectrolyteMLP`: 一个标准的多层感知器（MLP）模型。

**使用说明**:
您可以在调用 `dataset.train_model` 时，通过 `model` 和 `model_config` 参数来选择和配置这些模型。如果您想实现新的模型架构，可以在此文件夹下添加新的模型类。

---

## 5. 端到端工作流示例

这个例子将展示如何从零开始，结合所有模块，完成一个典型的任务：**创建一个新的电解液配方，并使用训练好的模型预测其离子电导率**。

```python
import torch
from elml.material import MLibrary
from elml.battery import Electrolyte
from elml.dataset import ElectrolyteDataset

# --- 步骤 1: 初始化环境 ---

# 加载材料库 (由 material 模块自动完成)
print(f"✅ 1. 材料库已加载，共 {len(MLibrary)} 种材料。")

# --- 步骤 2: 创建一个新的电解液配方 ---

# 假设我们要设计一个高浓度电解液
lipf6 = MLibrary.get_material(abbr="LiPF6")
ec = MLibrary.get_material(abbr="EC")
dmc = MLibrary.get_material(abbr="DMC")
vc = MLibrary.get_material(abbr="VC")

my_new_recipe = Electrolyte.create(
    name="My-Custom-High-Concentration-Electrolyte",
    id="Custom-1",
    description="A custom electrolyte with high concentration of LiPF6 and specific solvent ratios.",
    salts=[(lipf6, 15.0)],  # 盐浓度提高到 15%
    solvents=[
        (ec, 40.0),
        (dmc, 60.0),
    ],

File: data/calisol23/calisol23_fraction.json
[
    {
        "name": "lipf6 + ec, emc",
        "id": "lipf6_279-ec_2916-emc_6805",
        "description": "10.1016/j.electacta.2008.04.023",
        "salts": [
            {
                "abbr": "lipf6",
                "cas_registry_number": "21324-40-3",
                "overall_fraction": 2.79,
                "relative_fraction": 100.0
            }
        ],
        "solvents": [
            {
                "abbr": "ec",
                "cas_registry_number": "96-49-1",
                "overall_fraction": 29.16,
                "relative_fraction": 30.0
            },
            {
                "abbr": "emc",
                "cas_registry_number": "623-53-0",
                "overall_fraction": 68.05,
                "relative_fraction": 70.0
            }
        ],
        "additives": [],
        "condition": {
            "temperature": 298.15
        },
        "performance": {
            "conductivity": 4.534450652
        }
    },
    {
        "name": "lipf6 + ec, emc",
        "id": "lipf6_688-ec_2794-emc_6518",
        "description": "10.1016/j.electacta.2008.04.023",
        "salts": [
            {
                "abbr": "lipf6",
                "cas_registry_number": "21324-40-3",
                "overall_fraction": 6.88,
                "relative_fraction": 100.0
            }
        ],
        "solvents": [
            {
                "abbr": "ec",
                "cas_registry_number": "96-49-1",
                "overall_fraction": 27.94,
                "relative_fraction": 30.0
            },
            {
                "abbr": "emc",
                "cas_registry_number": "623-53-0",
                "overall_fraction": 65.18,
                "relative_fraction": 70.0
            }
        ],
        "additives": [],
        "condition": {
            "temperature": 298.15
        },
        "performance": {
            "conductivity": 7.802607076
        }
    },
    {
        "name": "lipf6 + ec, emc",
        "id": "lipf6_1103-ec_2669-emc_6228",
        "description": "10.1016/j.electacta.2008.04.023",
        "salts": [
            {
                "abbr": "lipf6",
                "cas_registry_number": "21324-40-3",
                "overall_fraction": 11.03,
                "relative_fraction": 100.0
            }
        ],
        "solvents": [
            {
                "abbr": "ec",
                "cas_registry_number": "96-49-1",
                "overall_fraction": 26.69,
                "relative_fraction": 30.0
            },
            {
                "abbr": "emc",
                "cas_registry_number": "623-53-0",
                "overall_fraction": 62.28,
                "relative_fraction": 70.0
            }
        ],
        "additives": [],
        "condition": {
            "temperature": 298.15
        },
        "performance": {
            "conductivity": 9.348230912
        }
    },
    {
        "name": "lipf6 + ec, emc",
        "id": "lipf6_1381-ec_2586-emc_6033",
        "description": "10.1016/j.electacta.2008.04.023",
        "salts": [
            {
                "abbr": "lipf6",
                "cas_registry_number": "21324-40-3",
                "overall_fraction": 13.81,
                "relative_fraction": 100.0
            }
        ],
        "solvents": [
            {
                "abbr": "ec",
                "cas_registry_number": "96-49-1",
                "overall_fraction": 25.86,
                "relative_fraction": 30.0
            },
            {
                "abbr": "emc",
                "cas_registry_number": "623-53-0",
                "overall_fraction": 60.33,
                "relative_fraction": 70.0
            }
        ],
        "additives": [],
        "condition": {
            "temperature": 298.15
        },
        "performance": {
            "conductivity": 9.506517691
        }
    },
    {
        "name": "lipf6 + ec, emc",
        "id": "lipf6_1657-ec_2503-emc_5839",
        "description": "10.1016/j.electacta.2008.04.023",
        "salts": [
            {
                "abbr": "lipf6",
                "cas_registry_number": "21324-40-3",
                "overall_fraction": 16.58,
                "relative_fraction": 100.0
            }
        ],
        "solvents": [
            {
                "abbr": "ec",
                "cas_registry_number": "96-49-1",
                "overall_fraction": 25.03,
                "relative_fraction": 30.0
            },
            {
                "abbr": "emc",
                "cas_registry_number": "623-53-0",
                "overall_fraction": 58.39,
                "relative_fraction": 70.0
            }
        ],
        "additives": [],
        "condition": {
            "temperature": 298.15
        },
        "performance": {
            "conductivity": 9.217877095
        }
    },
    {
        "name": "lipf6 + ec, emc",
        "id": "lipf6_2208-ec_2338-emc_5454",
        "description": "10.1016/j.electacta.2008.04.023",
        "salts": [
            {
                "abbr": "lipf6",
                "cas_registry_number": "21324-40-3",
                "overall_fraction": 22.08,
                "relative_fraction": 100.0
            }
        ],
        "solvents": [
            {
                "abbr": "ec",
                "cas_registry_number": "96-49-1",
                "overall_fraction": 23.38,
                "relative_fraction": 30.0
            },
            {
                "abbr": "emc",
                "cas_registry_number": "623-53-0",
                "overall_fraction": 54.54,
                "relative_fraction": 70.0
            }
        ],
        "additives": [],
        "condition": {
            "temperature": 298.15
        },
        "performance": {
            "conductivity": 7.774674115
        }
    },
    {
        "name": "lipf6 + ec, emc",
        "id": "lipf6_2758-ec_2173-emc_5069",
        "description": "10.1016/j.electacta.2008.04.023",
        "salts": [
            {
                "abbr": "lipf6",
                "cas_registry_number": "21324-40-3",
                "overall_fraction": 27.58,
                "relative_fraction": 100.0
            }
        ],
        "solvents": [
            {
                "abbr": "ec",
                "cas_registry_number": "96-49-1",
                "overall_fraction": 21.73,
                "relative_fraction": 30.0
            },
            {
                "abbr": "emc",
                "cas_registry_number": "623-53-0",
                "overall_fraction": 50.69,
                "relative_fraction": 70.0
            }
        ],
        "additives": [],
        "condition": {
            "temperature": 298.15
        },
        "performance": {
            "conductivity": 5.931098696
        }
    },
    {
        "name": "lipf6 + ec, emc",
        "id": "lipf6_3037-ec_2089-emc_4874",
        "description": "10.1016/j.electacta.2008.04.023",
        "salts": [
            {
                "abbr": "lipf6",
                "cas_registry_number": "21324-40-3",
                "overall_fraction": 30.37,
                "relative_fraction": 100.0
            }
        ],
        "solvents": [
            {
                "abbr": "ec",
                "cas_registry_number": "96-49-1",
                "overall_fraction": 20.89,
                "relative_fraction": 30.0
            },
            {
                "abbr": "emc",
                "cas_registry_number": "623-53-0",
                "overall_fraction": 48.74,
                "relative_fraction": 70.0
            }
        ],
        "additives": [],
        "condition": {
            "temperature": 298.15
        },
        "performance": {
            "conductivity": 5.158286778
        }
    }
]

File: data/calisol23/calisol23_liAsF6.json (part 1 of 5)
[
    {
        "name": "liasf6 + pc, dme",
        "id": "liasf6_395-dme_6531-pc_3074",
        "description": "10.1016/S0378-7753(01)00697-8",
        "salts": [
            {
                "abbr": "liasf6",
                "cas_registry_number": "29935-35-1",
                "overall_fraction": 3.95,
                "relative_fraction": 100.0
            }
        ],
        "solvents": [
            {
                "abbr": "dme",
                "cas_registry_number": "110-71-4",
                "overall_fraction": 65.31,
                "relative_fraction": 68.0
            },
            {
                "abbr": "pc",
                "cas_registry_number": "108-32-7",
                "overall_fraction": 30.74,
                "relative_fraction": 32.0
            }
        ],
        "additives": [],
        "condition": {
            "temperature": 248.15
        },
        "performance": {
            "conductivity": 0.346900385
        }
    },
    {
        "name": "liasf6 + pc, dme",
        "id": "liasf6_389-dme_6534-pc_3076",
        "description": "10.1016/S0378-7753(01)00697-8",
        "salts": [
            {
                "abbr": "liasf6",
                "cas_registry_number": "29935-35-1",
                "overall_fraction": 3.89,
                "relative_fraction": 100.0
            }
        ],
        "solvents": [
            {
                "abbr": "dme",
                "cas_registry_number": "110-71-4",
                "overall_fraction": 65.35,
                "relative_fraction": 68.0
            },
            {
                "abbr": "pc",
                "cas_registry_number": "108-32-7",
                "overall_fraction": 30.76,
                "relative_fraction": 32.0
            }
        ],
        "additives": [],
        "condition": {
            "temperature": 258.15
        },
        "performance": {
            "conductivity": 0.428241617
        }
    },
    {
        "name": "liasf6 + pc, dme",
        "id": "liasf6_389-dme_6534-pc_3076",
        "description": "10.1016/S0378-7753(01)00697-8",
        "salts": [
            {
                "abbr": "liasf6",
                "cas_registry_number": "29935-35-1",
                "overall_fraction": 3.89,
                "relative_fraction": 100.0
            }
        ],
        "solvents": [
            {
                "abbr": "dme",
                "cas_registry_number": "110-71-4",
                "overall_fraction": 65.35,
                "relative_fraction": 68.0
            },
            {
                "abbr": "pc",
                "cas_registry_number": "108-32-7",
                "overall_fraction": 30.76,
                "relative_fraction": 32.0
            }
        ],
        "additives": [],
        "condition": {
            "temperature": 268.15
        },
        "performance": {
            "conductivity": 0.505075429
        }
    },
    {
        "name": "liasf6 + pc, dme",
        "id": "liasf6_392-dme_6533-pc_3075",
        "description": "10.1016/S0378-7753(01)00697-8",
        "salts": [
            {
                "abbr": "liasf6",
                "cas_registry_number": "29935-35-1",
                "overall_fraction": 3.92,
                "relative_fraction": 100.0
            }
        ],
        "solvents": [
            {
                "abbr": "dme",
                "cas_registry_number": "110-71-4",
                "overall_fraction": 65.33,
                "relative_fraction": 68.0
            },
            {
                "abbr": "pc",
                "cas_registry_number": "108-32-7",
                "overall_fraction": 30.75,
                "relative_fraction": 32.0
            }
        ],
        "additives": [],
        "condition": {
            "temperature": 278.15
        },
        "performance": {
            "conductivity": 0.586441092
        }
    },
    {
        "name": "liasf6 + pc, dme",
        "id": "liasf6_391-dme_6534-pc_3075",
        "description": "10.1016/S0378-7753(01)00697-8",
        "salts": [
            {
                "abbr": "liasf6",
                "cas_registry_number": "29935-35-1",
                "overall_fraction": 3.91,
                "relative_fraction": 100.0
            }
        ],
        "solvents": [
            {
                "abbr": "dme",
                "cas_registry_number": "110-71-4",
                "overall_fraction": 65.34,
                "relative_fraction": 68.0
            },
            {
                "abbr": "pc",
                "cas_registry_number": "108-32-7",
                "overall_fraction": 30.75,
                "relative_fraction": 32.0
            }
        ],
        "additives": [],
        "condition": {
            "temperature": 288.15
        },
        "performance": {
            "conductivity": 0.658755268
        }
    },
    {
        "name": "liasf6 + pc, dme",
        "id": "liasf6_386-dme_6538-pc_3076",
        "description": "10.1016/S0378-7753(01)00697-8",
        "salts": [
            {
                "abbr": "liasf6",
                "cas_registry_number": "29935-35-1",
                "overall_fraction": 3.86,
                "relative_fraction": 100.0
            }
        ],
        "solvents": [
            {
                "abbr": "dme",
                "cas_registry_number": "110-71-4",
                "overall_fraction": 65.38,
                "relative_fraction": 68.0
            },
            {
                "abbr": "pc",
                "cas_registry_number": "108-32-7",
                "overall_fraction": 30.76,
                "relative_fraction": 32.0
            }
        ],
        "additives": [],
        "condition": {
            "temperature": 298.15
        },
        "performance": {
            "conductivity": 0.735576864
        }
    },
    {
        "name": "liasf6 + pc, dme",
        "id": "liasf6_664-dme_6348-pc_2988",
        "description": "10.1016/S0378-7753(01)00697-8",
        "salts": [
            {
                "abbr": "liasf6",
                "cas_registry_number": "29935-35-1",
                "overall_fraction": 6.64,
                "relative_fraction": 100.0
            }
        ],
        "solvents": [
            {
                "abbr": "dme",
                "cas_registry_number": "110-71-4",
                "overall_fraction": 63.48,
                "relative_fraction": 68.0
            },
            {
                "abbr": "pc",
                "cas_registry_number": "108-32-7",
                "overall_fraction": 29.88,
                "relative_fraction": 32.0
            }
        ],
        "additives": [],
        "condition": {
            "temperature": 248.15
        },
        "performance": {
            "conductivity": 0.481011421
        }
    },
    {
        "name": "liasf6 + pc, dme",
        "id": "liasf6_663-dme_6349-pc_2988",
        "description": "10.1016/S0378-7753(01)00697-8",
        "salts": [
            {
                "abbr": "liasf6",
                "cas_registry_number": "29935-35-1",
                "overall_fraction": 6.63,
                "relative_fraction": 100.0
            }
        ],
        "solvents": [
            {
                "abbr": "dme",
                "cas_registry_number": "110-71-4",
                "overall_fraction": 63.49,
                "relative_fraction": 68.0
            },
            {
                "abbr": "pc",
                "cas_registry_number": "108-32-7",
                "overall_fraction": 29.88,
                "relative_fraction": 32.0
            }
        ],
        "additives": [],
        "condition": {
            "temperature": 258.15
        },
        "performance": {
            "conductivity": 0.582703231
        }
    },
    {
        "name": "liasf6 + pc, dme",
        "id": "liasf6_666-dme_6347-pc_2987",
        "description": "10.1016/S0378-7753(01)00697-8",
        "salts": [
            {
                "abbr": "liasf6",
                "cas_registry_number": "29935-35-1",
                "overall_fraction": 6.66,
                "relative_fraction": 100.0
            }
        ],
        "solvents": [
            {
                "abbr": "dme",
                "cas_registry_number": "110-71-4",
                "overall_fraction": 63.47,
                "relative_fraction": 68.0
            },
            {
                "abbr": "pc",
                "cas_registry_number": "108-32-7",
                "overall_fraction": 29.87,
                "relative_fraction": 32.0
            }
        ],
        "additives": [],
        "condition": {
            "temperature": 268.15
        },
        "performance": {
            "conductivity": 0.704745618
        }
    },
    {
        "name": "liasf6 + pc, dme",
        "id": "liasf6_669-dme_6345-pc_2986",
        "description": "10.1016/S0378-7753(01)00697-8",
        "salts": [
            {
                "abbr": "liasf6",
                "cas_registry_number": "29935-35-1",
                "overall_fraction": 6.69,
                "relative_fraction": 100.0
            }
        ],
        "solvents": [
            {
                "abbr": "dme",
                "cas_registry_number": "110-71-4",
                "overall_fraction": 63.45,
                "relative_fraction": 68.0
            },
            {
                "abbr": "pc",
                "cas_registry_number": "108-32-7",
                "overall_fraction": 29.86,
                "relative_fraction": 32.0
            }
        ],
        "additives": [],
        "condition": {
            "temperature": 278.15
        },
        "performance": {
            "conductivity": 0.822268369
        }
    },
    {
        "name": "liasf6 + pc, dme",
        "id": "liasf6_659-dme_6352-pc_2989",
        "description": "10.1016/S0378-7753(01)00697-8",
        "salts": [
            {
                "abbr": "liasf6",
                "cas_registry_number": "29935-35-1",
                "overall_fraction": 6.59,
                "relative_fraction": 100.0
            }
        ],
        "solvents": [
            {
                "abbr": "dme",
                "cas_registry_number": "110-71-4",
                "overall_fraction": 63.52,
                "relative_fraction": 68.0
            },
            {
                "abbr": "pc",
                "cas_registry_number": "108-32-7",
                "overall_fraction": 29.89,
                "relative_fraction": 32.0
            }
        ],
        "additives": [],
        "condition": {
            "temperature": 288.15
        },
        "performance": {
            "conductivity": 0.94427411
        }
    },
    {
        "name": "liasf6 + pc, dme",
        "id": "liasf6_654-dme_6355-pc_2991",
        "description": "10.1016/S0378-7753(01)00697-8",
        "salts": [
            {
                "abbr": "liasf6",
                "cas_registry_number": "29935-35-1",
                "overall_fraction": 6.54,
                "relative_fraction": 100.0
            }
        ],
        "solvents": [
            {
                "abbr": "dme",
                "cas_registry_number": "110-71-4",
                "overall_fraction": 63.55,
                "relative_fraction": 68.0
            },
            {
                "abbr": "pc",
                "cas_registry_number": "108-32-7",
                "overall_fraction": 29.91,
                "relative_fraction": 32.0
            }
        ],
        "additives": [],
        "condition": {
            "temperature": 298.15
        },
        "performance": {
            "conductivity": 1.064032248
        }
    },
    {
        "name": "liasf6 + pc, dme",
        "id": "liasf6_861-dme_6214-pc_2924",
        "description": "10.1016/S0378-7753(01)00697-8",
        "salts": [
            {
                "abbr": "liasf6",
                "cas_registry_number": "29935-35-1",
                "overall_fraction": 8.62,
                "relative_fraction": 100.0
            }
        ],
        "solvents": [
            {
                "abbr": "dme",
                "cas_registry_number": "110-71-4",
                "overall_fraction": 62.14,
                "relative_fraction": 68.0
            },
            {
                "abbr": "pc",
                "cas_registry_number": "108-32-7",
                "overall_fraction": 29.24,
                "relative_fraction": 32.0
            }
        ],
        "additives": [],
        "condition": {
            "temperature": 248.15
        },
        "performance": {
            "conductivity": 0.542600623
        }
    },
    {
        "name": "liasf6 + pc, dme",
        "id": "liasf6_861-dme_6215-pc_2924",
        "description": "10.1016/S0378-7753(01)00697-8",
        "salts": [
            {
                "abbr": "liasf6",
                "cas_registry_number": "29935-35-1",
                "overall_fraction": 8.61,
                "relative_fraction": 100.0
            }
        ],
        "solvents": [
            {
                "abbr": "dme",
                "cas_registry_number": "110-71-4",
                "overall_fraction": 62.15,
                "relative_fraction": 68.0
            },
            {
                "abbr": "pc",
                "cas_registry_number": "108-32-7",
                "overall_fraction": 29.24,
                "relative_fraction": 32.0
            }
        ],
        "additives": [],
        "condition": {
            "temperature": 258.15
        },
        "performance": {
            "conductivity": 0.666890613
        }
    },
    {
        "name": "liasf6 + pc, dme",
        "id": "liasf6_855-dme_6219-pc_2926",
        "description": "10.1016/S0378-7753(01)00697-8",
        "salts": [
            {
                "abbr": "liasf6",
                "cas_registry_number": "29935-35-1",
                "overall_fraction": 8.55,
                "relative_fraction": 100.0
            }
        ],
        "solvents": [
            {
                "abbr": "dme",
                "cas_registry_number": "110-71-4",
                "overall_fraction": 62.19,
                "relative_fraction": 68.0
            },
            {
                "abbr": "pc",
                "cas_registry_number": "108-32-7",
                "overall_fraction": 29.26,
                "relative_fraction": 32.0
            }
        ],
        "additives": [],
        "condition": {
            "temperature": 268.15
        },
        "performance": {
            "conductivity": 0.818286203
        }
    },
    {
        "name": "liasf6 + pc, dme",
        "id": "liasf6_858-dme_6217-pc_2925",
        "description": "10.1016/S0378-7753(01)00697-8",
        "salts": [
            {
                "abbr": "liasf6",
                "cas_registry_number": "29935-35-1",
                "overall_fraction": 8.58,
                "relative_fraction": 100.0
            }
        ],
        "solvents": [
            {
                "abbr": "dme",
                "cas_registry_number": "110-71-4",
                "overall_fraction": 62.17,
                "relative_fraction": 68.0
            },
            {
                "abbr": "pc",
                "cas_registry_number": "108-32-7",
                "overall_fraction": 29.25,
                "relative_fraction": 32.0
            }
        ],
        "additives": [],
        "condition": {
            "temperature": 278.15
        },
        "performance": {
            "conductivity": 0.965186588
        }
    },
    {
        "name": "liasf6 + pc, dme",
        "id": "liasf6_857-dme_6217-pc_2926",
        "description": "10.1016/S0378-7753(01)00697-8",
        "salts": [
            {
                "abbr": "liasf6",
                "cas_registry_number": "29935-35-1",
                "overall_fraction": 8.57,
                "relative_fraction": 100.0
            }
        ],
        "solvents": [
            {
                "abbr": "dme",
                "cas_registry_number": "110-71-4",
                "overall_fraction": 62.17,
                "relative_fraction": 68.0
            },
            {
                "abbr": "pc",
                "cas_registry_number": "108-32-7",
                "overall_fraction": 29.26,
                "relative_fraction": 32.0
            }
        ],
        "additives": [],
        "condition": {
            "temperature": 288.15
        },
        "performance": {
            "conductivity": 1.100775667
        }
    },
    {
        "name": "liasf6 + pc, dme",
        "id": "liasf6_847-dme_6224-pc_2929",
        "description": "10.1016/S0378-7753(01)00697-8",
        "salts": [
            {
                "abbr": "liasf6",
                "cas_registry_number": "29935-35-1",
                "overall_fraction": 8.47,
                "relative_fraction": 100.0
            }
        ],
        "solvents": [
            {
                "abbr": "dme",
                "cas_registry_number": "110-71-4",
                "overall_fraction": 62.24,
                "relative_fraction": 68.0
            },
            {
                "abbr": "pc",
                "cas_registry_number": "108-32-7",
                "overall_fraction": 29.29,
                "relative_fraction": 32.0
            }
        ],
        "additives": [],
        "condition": {
            "temperature": 298.15
        },
        "performance": {
            "conductivity": 1.247639406
        }
    },
    {
        "name": "liasf6 + pc, dme",
        "id": "liasf6_977-dme_6136-pc_2887",
        "description": "10.1016/S0378-7753(01)00697-8",
        "salts": [
            {
                "abbr": "liasf6",
                "cas_registry_number": "29935-35-1",
                "overall_fraction": 9.77,
                "relative_fraction": 100.0
            }
        ],
        "solvents": [
            {
                "abbr": "dme",
                "cas_registry_number": "110-71-4",
                "overall_fraction": 61.36,
                "relative_fraction": 68.0
            },
            {
                "abbr": "pc",
                "cas_registry_number": "108-32-7",
                "overall_fraction": 28.87,
                "relative_fraction": 32.0
            }
        ],
        "additives": [],
        "condition": {
            "temperature": 248.15
        },
        "performance": {
            "conductivity": 0.565528614
        }
    },
    {
        "name": "liasf6 + pc, dme",
        "id": "liasf6_978-dme_6134-pc_2887",
        "description": "10.1016/S0378-7753(01)00697-8",
        "salts": [
            {
                "abbr": "liasf6",
                "cas_registry_number": "29935-35-1",
                "overall_fraction": 9.79,
                "relative_fraction": 100.0
            }
        ],
        "solvents": [
            {
                "abbr": "dme",
                "cas_registry_number": "110-71-4",
                "overall_fraction": 61.34,
                "relative_fraction": 68.0
            },
            {
                "abbr": "pc",
                "cas_registry_number": "108-32-7",
                "overall_fraction": 28.87,
                "relative_fraction": 32.0
            }
        ],
        "additives": [],
        "condition": {
            "temperature": 258.15
        },
        "performance": {
            "conductivity": 0.712428999
        }
    },
    {
        "name": "liasf6 + pc, dme",
        "id": "liasf6_973-dme_6138-pc_2889",
        "description": "10.1016/S0378-7753(01)00697-8",
        "salts": [
            {
                "abbr": "liasf6",
                "cas_registry_number": "29935-35-1",
                "overall_fraction": 9.73,
                "relative_fraction": 100.0
            }
        ],
        "solvents": [
            {
                "abbr": "dme",
                "cas_registry_number": "110-71-4",
                "overall_fraction": 61.38,
                "relative_fraction": 68.0
            },
            {
                "abbr": "pc",
                "cas_registry_number": "108-32-7",
                "overall_fraction": 28.89,
                "relative_fraction": 32.0
            }
        ],
        "additives": [],
        "condition": {
            "temperature": 268.15
        },
        "performance": {
            "conductivity": 0.868344225
        }
    },
    {
        "name": "liasf6 + pc, dme",
        "id": "liasf6_976-dme_6136-pc_2888",
        "description": "10.1016/S0378-7753(01)00697-8",
        "salts": [
            {
                "abbr": "liasf6",
                "cas_registry_number": "29935-35-1",
                "overall_fraction": 9.76,
                "relative_fraction": 100.0
            }
        ],
        "solvents": [
            {
                "abbr": "dme",
                "cas_registry_number": "110-71-4",
                "overall_fraction": 61.36,
                "relative_fraction": 68.0
            },
            {
                "abbr": "pc",
                "cas_registry_number": "108-32-7",
                "overall_fraction": 28.88,
                "relative_fraction": 32.0
            }
        ],
        "additives": [],
        "condition": {
            "temperature": 278.15
        },
        "performance": {
            "conductivity": 1.024283882
        }
    },
    {
        "name": "liasf6 + pc, dme",
        "id": "liasf6_974-dme_6138-pc_2888",
        "description": "10.1016/S0378-7753(01)00697-8",
        "salts": [
            {
                "abbr": "liasf6",
                "cas_registry_number": "29935-35-1",
                "overall_fraction": 9.74,
                "relative_fraction": 100.0
            }
        ],
        "solvents": [
            {
                "abbr": "dme",
                "cas_registry_number": "110-71-4",
                "overall_fraction": 61.38,
                "relative_fraction": 68.0
            },
            {
                "abbr": "pc",
                "cas_registry_number": "108-32-7",
                "overall_fraction": 28.88,
                "relative_fraction": 32.0
            }
        ],
        "additives": [],
        "condition": {
            "temperature": 288.15
        },
        "performance": {
            "conductivity": 1.182471142
        }
    },
    {
        "name": "liasf6 + pc, dme",
        "id": "liasf6_968-dme_6142-pc_2890",
        "description": "10.1016/S0378-7753(01)00697-8",
        "salts": [
            {
                "abbr": "liasf6",
                "cas_registry_number": "29935-35-1",
                "overall_fraction": 9.68,
                "relative_fraction": 100.0
            }
        ],
        "solvents": [
            {
                "abbr": "dme",
                "cas_registry_number": "110-71-4",
                "overall_fraction": 61.42,
                "relative_fraction": 68.0
            },
            {
                "abbr": "pc",
                "cas_registry_number": "108-32-7",
                "overall_fraction": 28.9,
                "relative_fraction": 32.0
            }
        ],
        "additives": [],
        "condition": {
            "temperature": 298.15
        },
        "performance": {
            "conductivity": 1.342906004
        }
    },
    {
        "name": "liasf6 + pc, dme",
        "id": "liasf6_1598-dme_5713-pc_2689",
        "description": "10.1016/S0378-7753(01)00697-8",
        "salts": [
            {
                "abbr": "liasf6",
                "cas_registry_number": "29935-35-1",
                "overall_fraction": 15.98,
                "relative_fraction": 100.0
            }
        ],
        "solvents": [
            {
                "abbr": "dme",
                "cas_registry_number": "110-71-4",
                "overall_fraction": 57.13,
                "relative_fraction": 68.0
            },
            {
                "abbr": "pc",
                "cas_registry_number": "108-32-7",
                "overall_fraction": 26.89,
                "relative_fraction": 32.0
            }
        ],
        "additives": [],
        "condition": {
            "temperature": 248.15
        },
        "performance": {
            "conductivity": 0.623819703
        }
    },
    {
        "name": "liasf6 + pc, dme",
        "id": "liasf6_1605-dme_5709-pc_2686",
        "description": "10.1016/S0378-7753(01)00697-8",
        "salts": [
            {
                "abbr": "liasf6",
                "cas_registry_number": "29935-35-1",
                "overall_fraction": 16.05,
                "relative_fraction": 100.0
            }
        ],
        "solvents": [
            {
                "abbr": "dme",
                "cas_registry_number": "110-71-4",
                "overall_fraction": 57.09,
                "relative_fraction": 68.0
            },
            {
                "abbr": "pc",
                "cas_registry_number": "108-32-7",
                "overall_fraction": 26.86,
                "relative_fraction": 32.0
            }
        ],
        "additives": [],
        "condition": {
            "temperature": 258.15
        },
        "performance": {
            "conductivity": 0.811409027
        }
    },
    {
        "name": "liasf6 + pc, dme",
        "id": "liasf6_1594-dme_5716-pc_2690",
        "description": "10.1016/S0378-7753(01)00697-8",
        "salts": [
            {
                "abbr": "liasf6",
                "cas_registry_number": "29935-35-1",
                "overall_fraction": 15.94,
                "relative_fraction": 100.0
            }
        ],
        "solvents": [
            {
                "abbr": "dme",
                "cas_registry_number": "110-71-4",
                "overall_fraction": 57.16,
                "relative_fraction": 68.0
            },
            {
                "abbr": "pc",
                "cas_registry_number": "108-32-7",
                "overall_fraction": 26.9,
                "relative_fraction": 32.0
            }
        ],
        "additives": [],
        "condition": {
            "temperature": 268.15
        },
        "performance": {
            "conductivity": 0.99894949
        }
    },
    {
        "name": "liasf6 + pc, dme",
        "id": "liasf6_1596-dme_5715-pc_2689",
        "description": "10.1016/S0378-7753(01)00697-8",
        "salts": [
            {
                "abbr": "liasf6",
                "cas_registry_number": "29935-35-1",
                "overall_fraction": 15.96,
                "relative_fraction": 100.0
            }
        ],
        "solvents": [
            {
                "abbr": "dme",
                "cas_registry_number": "110-71-4",
                "overall_fraction": 57.15,
                "relative_fraction": 68.0
            },
            {
                "abbr": "pc",
                "cas_registry_number": "108-32-7",
                "overall_fraction": 26.89,
                "relative_fraction": 32.0
            }
        ],
        "additives": [],
        "condition": {
            "temperature": 278.15
        },
        "performance": {
            "conductivity": 1.227203323
        }
    },
    {
        "name": "liasf6 + pc, dme",
        "id": "liasf6_1594-dme_5716-pc_2690",
        "description": "10.1016/S0378-7753(01)00697-8",
        "salts": [
            {
                "abbr": "liasf6",
                "cas_registry_number": "29935-35-1",
                "overall_fraction": 15.94,
                "relative_fraction": 100.0
            }
        ],
        "solvents": [
            {
                "abbr": "dme",
                "cas_registry_number": "110-71-4",
                "overall_fraction": 57.16,
                "relative_fraction": 68.0
            },
            {
                "abbr": "pc",
                "cas_registry_number": "108-32-7",
                "overall_fraction": 26.9,
                "relative_fraction": 32.0
            }
        ],
        "additives": [],
        "condition": {
            "temperature": 288.15
        },
        "performance": {
            "conductivity": 1.441886032
        }
    },
    {
        "name": "liasf6 + pc, dme",
        "id": "liasf6_1587-dme_5721-pc_2692",
        "description": "10.1016/S0378-7753(01)00697-8",
        "salts": [
            {
                "abbr": "liasf6",
                "cas_registry_number": "29935-35-1",
                "overall_fraction": 15.87,
                "relative_fraction": 100.0
            }
        ],
        "solvents": [
            {
                "abbr": "dme",
                "cas_registry_number": "110-71-4",
                "overall_fraction": 57.21,
                "relative_fraction": 68.0
            },
            {
                "abbr": "pc",
                "cas_registry_number": "108-32-7",
                "overall_fraction": 26.92,
                "relative_fraction": 32.0
            }
        ],
        "additives": [],
        "condition": {
            "temperature": 298.15
        },
        "performance": {
            "conductivity": 1.66333598
        }
    },
    {
        "name": "liasf6 + pc, dme",
        "id": "liasf6_2026-dme_5422-pc_2552",
        "description": "10.1016/S0378-7753(01)00697-8",
        "salts": [
            {
                "abbr": "liasf6",
                "cas_registry_number": "29935-35-1",
                "overall_fraction": 20.26,
                "relative_fraction": 100.0
            }
        ],
        "solvents": [
            {
                "abbr": "dme",
                "cas_registry_number": "110-71-4",
                "overall_fraction": 54.22,
                "relative_fraction": 68.0
            },
            {
                "abbr": "pc",
                "cas_registry_number": "108-32-7",
                "overall_fraction": 25.52,
                "relative_fraction": 32.0
            }
        ],
        "additives": [],
        "condition": {
            "temperature": 248.15
        },
        "performance": {
            "conductivity": 0.59341599
        }
    },
    {
        "name": "liasf6 + pc, dme",
        "id": "liasf6_2029-dme_5420-pc_2551",
        "description": "10.1016/S0378-7753(01)00697-8",
        "salts": [
            {
                "abbr": "liasf6",
                "cas_registry_number": "29935-35-1",
                "overall_fraction": 20.29,
                "relative_fraction": 100.0
            }
        ],
        "solvents": [
            {
                "abbr": "dme",
                "cas_registry_number": "110-71-4",
                "overall_fraction": 54.2,
                "relative_fraction": 68.0
            },
            {
                "abbr": "pc",
                "cas_registry_number": "108-32-7",
                "overall_fraction": 25.51,
                "relative_fraction": 32.0
            }
        ],
        "additives": [],
        "condition": {
            "temperature": 258.15
        },
        "performance": {
            "conductivity": 0.77873328
        }
    },
    {
        "name": "liasf6 + pc, dme",
        "id": "liasf6_2027-dme_5422-pc_2551",
        "description": "10.1016/S0378-7753(01)00697-8",
        "salts": [
            {
                "abbr": "liasf6",
                "cas_registry_number": "29935-35-1",
                "overall_fraction": 20.27,
                "relative_fraction": 100.0
            }
        ],
        "solvents": [
            {
                "abbr": "dme",
                "cas_registry_number": "110-71-4",
                "overall_fraction": 54.22,
                "relative_fraction": 68.0
            },
            {
                "abbr": "pc",
                "cas_registry_number": "108-32-7",
                "overall_fraction": 25.51,
                "relative_fraction": 32.0
            }
        ],
        "additives": [],
        "condition": {
            "temperature": 268.15
        },
        "performance": {
            "conductivity": 0.988896354
        }
    },
    {
        "name": "liasf6 + pc, dme",
        "id": "liasf6_2023-dme_5424-pc_2552",
        "description": "10.1016/S0378-7753(01)00697-8",
        "salts": [
            {
                "abbr": "liasf6",
                "cas_registry_number": "29935-35-1",
                "overall_fraction": 20.24,
                "relative_fraction": 100.0
            }
        ],
        "solvents": [
            {
                "abbr": "dme",
                "cas_registry_number": "110-71-4",
                "overall_fraction": 54.24,
                "relative_fraction": 68.0
            },
            {
                "abbr": "pc",
                "cas_registry_number": "108-32-7",
                "overall_fraction": 25.52,
                "relative_fraction": 32.0
            }
        ],
        "additives": [],
        "condition": {
            "temperature": 278.15
        },
        "performance": {
            "conductivity": 1.230696879
        }
    },
    {
        "name": "liasf6 + pc, dme",
        "id": "liasf6_2017-dme_5428-pc_2555",
        "description": "10.1016/S0378-7753(01)00697-8",
        "salts": [
            {
                "abbr": "liasf6",
                "cas_registry_number": "29935-35-1",
                "overall_fraction": 20.17,
                "relative_fraction": 100.0
            }
        ],
        "solvents": [
            {
                "abbr": "dme",
                "cas_registry_number": "110-71-4",
                "overall_fraction": 54.28,
                "relative_fraction": 68.0
            },
            {
                "abbr": "pc",
                "cas_registry_number": "108-32-7",
                "overall_fraction": 25.55,
                "relative_fraction": 32.0
            }
        ],
        "additives": [],
        "condition": {
            "temperature": 288.15
        },
        "performance": {
            "conductivity": 1.472485189
        }
    },
    {
        "name": "liasf6 + pc, dme",
        "id": "liasf6_2023-dme_5424-pc_2553",
        "description": "10.1016/S0378-7753(01)00697-8",
        "salts": [
            {
                "abbr": "liasf6",
                "cas_registry_number": "29935-35-1",
                "overall_fraction": 20.23,
                "relative_fraction": 100.0
            }
        ],
        "solvents": [
            {
                "abbr": "dme",
                "cas_registry_number": "110-71-4",
                "overall_fraction": 54.24,
                "relative_fraction": 68.0
            },
            {
                "abbr": "pc",
                "cas_registry_number": "108-32-7",
                "overall_fraction": 25.53,
                "relative_fraction": 32.0
            }
        ],
        "additives": [],
        "condition": {
            "temperature": 298.15
        },
        "performance": {
            "conductivity": 1.739168143
        }
    },
    {
        "name": "liasf6 + pc, dme",
        "id": "liasf6_3119-dme_4679-pc_2202",
        "description": "10.1016/S0378-7753(01)00697-8",
        "salts": [
            {
                "abbr": "liasf6",
                "cas_registry_number": "29935-35-1",
                "overall_fraction": 31.19,
                "relative_fraction": 100.0
            }
        ],
        "solvents": [
            {
                "abbr": "dme",
                "cas_registry_number": "110-71-4",
                "overall_fraction": 46.79,
                "relative_fraction": 68.0
            },
            {
                "abbr": "pc",
                "cas_registry_number": "108-32-7",
                "overall_fraction": 22.02,
                "relative_fraction": 32.0
            }
        ],
        "additives": [],
        "condition": {
            "temperature": 278.15
        },
        "performance": {
            "conductivity": 1.010126428
        }
    },
    {
        "name": "liasf6 + pc, dme",
        "id": "liasf6_3124-dme_4676-pc_2200",
        "description": "10.1016/S0378-7753(01)00697-8",
        "salts": [
            {
                "abbr": "liasf6",
                "cas_registry_number": "29935-35-1",
                "overall_fraction": 31.24,
                "relative_fraction": 100.0
            }
        ],
        "solvents": [
            {
                "abbr": "dme",
                "cas_registry_number": "110-71-4",
                "overall_fraction": 46.76,
                "relative_fraction": 68.0
            },
            {
                "abbr": "pc",
                "cas_registry_number": "108-32-7",
                "overall_fraction": 22.0,
                "relative_fraction": 32.0
            }
        ],
        "additives": [],
        "condition": {
            "temperature": 288.15
        },
        "performance": {
            "conductivity": 1.276809381
        }
    },
    {
        "name": "liasf6 + pc, dme",
        "id": "liasf6_3117-dme_4680-pc_2203",
        "description": "10.1016/S0378-7753(01)00697-8",
        "salts": [
            {
                "abbr": "liasf6",
                "cas_registry_number": "29935-35-1",
                "overall_fraction": 31.17,
                "relative_fraction": 100.0
            }
        ],
        "solvents": [
            {
                "abbr": "dme",
                "cas_registry_number": "110-71-4",
                "overall_fraction": 46.8,
                "relative_fraction": 68.0
            },
            {
                "abbr": "pc",
                "cas_registry_number": "108-32-7",
                "overall_fraction": 22.03,
                "relative_fraction": 32.0
            }
        ],
        "additives": [],
        "condition": {
            "temperature": 298.15
        },
        "performance": {
            "conductivity": 1.606730593
        }
    },
    {
        "name": "liasf6 + pc, dme",
        "id": "liasf6_200-dme_6663-pc_3136",
        "description": "10.1016/S0378-7753(01)00697-8",
        "salts": [
            {
                "abbr": "liasf6",
                "cas_registry_number": "29935-35-1",
                "overall_fraction": 2.01,
                "relative_fraction": 100.0
            }
        ],
        "solvents": [
            {
                "abbr": "dme",
                "cas_registry_number": "110-71-4",
                "overall_fraction": 66.63,
                "relative_fraction": 68.0
            },
            {
                "abbr": "pc",
                "cas_registry_number": "108-32-7",
                "overall_fraction": 31.36,
                "relative_fraction": 32.0
            }
        ],
        "additives": [],
        "condition": {
            "temperature": 248.15
        },
        "performance": {
            "conductivity": 0.208489587
        }
    },
    {
        "name": "liasf6 + pc, dme",
        "id": "liasf6_200-dme_6663-pc_3136",
        "description": "10.1016/S0378-7753(01)00697-8",
        "salts": [
            {
                "abbr": "liasf6",
                "cas_registry_number": "29935-35-1",
                "overall_fraction": 2.01,
                "relative_fraction": 100.0
            }
        ],
        "solvents": [
            {
                "abbr": "dme",
                "cas_registry_number": "110-71-4",
                "overall_fraction": 66.63,
                "relative_fraction": 68.0
            },
            {
                "abbr": "pc",
                "cas_registry_number": "108-32-7",
                "overall_fraction": 31.36,
                "relative_fraction": 32.0
            }
        ],
        "additives": [],
        "condition": {
            "temperature": 258.15
        },
        "performance": {
            "conductivity": 0.244646674
        }
    },
    {
        "name": "liasf6 + pc, dme",
        "id": "liasf6_204-dme_6661-pc_3134",
        "description": "10.1016/S0378-7753(01)00697-8",
        "salts": [
