Repository: jkoor/ElectrolyteML

# 基于机器学习的电池电解液性能预测与配方优化系统

## 1. 项目概述

本项目是一个结合材料科学与人工智能技术的研究工具，专注于锂离子电池电解液性能预测与配方优化。该项目利用分子特征提取、材料属性标准化和深度学习模型，基于材料的基础物性，实现电解液性能的精准预测，为电池研发提供高效的计算辅助工具。

### `material`: 材料库管理

**功能**:
此模块负责加载和管理所有化学材料（锂盐、溶剂、添加剂）。它从 `materials.json` 文件中读取材料的基础物理化学性质，并提供一个全局实例 `MLibrary` 方便在项目中随时调用。

**关键组件**:
- `Material`: 单个材料的基类。
- `MaterialLibrary`: 材料数据库，负责加载、查询和管理所有材料。
- `MLibrary`: `MaterialLibrary` 的一个全局单例，预加载了所有材料数据，供项目全局调用。

**使用示例**:

```python
from elml import MLibrary

# MLibrary 已自动加载 'data/materials.json' 中的数据
print(f"材料库加载完成，共 {len(MLibrary)} 种材料。")

File: data/calisol23/calisol23_litfsi.json (part 1 of 3)
[
    {
        "name": "litfsi + ec, dmc",
        "id": "E1",
        "description": "10.1016/j.jpowsour.2011.07.071",
        "salts": [
            {
                "abbr": "litfsi",
                "cas_registry_number": "90076-65-6",
                "overall_fraction": 26.24,
                "relative_fraction": 100.0
            }
        ],
        "solvents": [
            {
                "abbr": "ec",
                "cas_registry_number": "96-49-1",
                "overall_fraction": 7.38,
                "relative_fraction": 10.0
            },
            {
                "abbr": "dmc",
                "cas_registry_number": "616-38-6",
                "overall_fraction": 66.38,
                "relative_fraction": 90.0
            }
        ],
        "additives": [],
        "condition": {
            "temperature": 298.0
        },
        "performance": {
            "conductivity": 8.373333333
        }
    },
    {
        "name": "litfsi + ec, dmc",
        "id": "E2",
        "description": "10.1016/j.jpowsour.2011.07.071",
        "salts": [
            {
                "abbr": "litfsi",
                "cas_registry_number": "90076-65-6",
                "overall_fraction": 25.64,
                "relative_fraction": 100.0
            }
        ],
        "solvents": [
            {
                "abbr": "ec",
                "cas_registry_number": "96-49-1",
                "overall_fraction": 14.87,
                "relative_fraction": 20.0
            },
            {
                "abbr": "dmc",
                "cas_registry_number": "616-38-6",
                "overall_fraction": 59.49,
                "relative_fraction": 80.0
            }
        ],
        "additives": [],
        "condition": {
            "temperature": 298.0
        },
        "performance": {
            "conductivity": 9.066666667
        }
    },
    {
        "name": "litfsi + ec, dmc",
        "id": "E3",
        "description": "10.1016/j.jpowsour.2011.07.071",
        "salts": [
            {
                "abbr": "litfsi",
                "cas_registry_number": "90076-65-6",
                "overall_fraction": 25.36,
                "relative_fraction": 100.0
            }
        ],
        "solvents": [
            {
                "abbr": "ec",
                "cas_registry_number": "96-49-1",
                "overall_fraction": 18.66,
                "relative_fraction": 25.0
            },
            {
                "abbr": "dmc",
                "cas_registry_number": "616-38-6",
                "overall_fraction": 55.98,
                "relative_fraction": 75.0
            }
        ],
        "additives": [],
        "condition": {
            "temperature": 298.0
        },
        "performance": {
            "conductivity": 9.3
        }
    },
    {
        "name": "litfsi + ec, dmc",
        "id": "E4",
        "description": "10.1016/j.jpowsour.2011.07.071",
        "salts": [
            {
                "abbr": "litfsi",
                "cas_registry_number": "90076-65-6",
                "overall_fraction": 25.08,
                "relative_fraction": 100.0
            }
        ],
        "solvents": [
            {
                "abbr": "ec",
                "cas_registry_number": "96-49-1",
                "overall_fraction": 22.48,
                "relative_fraction": 30.0
            },
            {
                "abbr": "dmc",
                "cas_registry_number": "616-38-6",
                "overall_fraction": 52.44,
                "relative_fraction": 70.0
            }
        ],
        "additives": [],
        "condition": {
            "temperature": 298.0
        },
        "performance": {
            "conductivity": 9.373333333
        }
    },
    {
        "name": "litfsi + ec, dmc",
        "id": "E5",
        "description": "10.1016/j.jpowsour.2011.07.071",
        "salts": [
            {
                "abbr": "litfsi",
                "cas_registry_number": "90076-65-6",
                "overall_fraction": 24.54,
                "relative_fraction": 100.0
            }
        ],
        "solvents": [
            {
                "abbr": "ec",
                "cas_registry_number": "96-49-1",
                "overall_fraction": 30.18,
                "relative_fraction": 40.0
            },
            {
                "abbr": "dmc",
                "cas_registry_number": "616-38-6",
                "overall_fraction": 45.28,
                "relative_fraction": 60.0
            }
        ],
        "additives": [],
        "condition": {
            "temperature": 298.0
        },
        "performance": {
            "conductivity": 9.446666667
        }
    },
    {
        "name": "litfsi + ec, dmc",
        "id": "E6",
        "description": "10.1016/j.jpowsour.2011.07.071",
        "salts": [
            {
                "abbr": "litfsi",
                "cas_registry_number": "90076-65-6",
                "overall_fraction": 24.02,
                "relative_fraction": 100.0
            }
        ],
        "solvents": [
            {
                "abbr": "ec",
                "cas_registry_number": "96-49-1",
                "overall_fraction": 37.99,
                "relative_fraction": 50.0
            },
            {
                "abbr": "dmc",
                "cas_registry_number": "616-38-6",
                "overall_fraction": 37.99,
                "relative_fraction": 50.0
            }
        ],
        "additives": [],
        "condition": {
            "temperature": 298.0
        },
        "performance": {
            "conductivity": 9.313333333
        }
    },
    {
        "name": "litfsi + ec, dmc",
        "id": "E7",
        "description": "10.1016/j.jpowsour.2011.07.071",
        "salts": [
            {
                "abbr": "litfsi",
                "cas_registry_number": "90076-65-6",
                "overall_fraction": 23.52,
                "relative_fraction": 100.0
            }
        ],
        "solvents": [
            {
                "abbr": "ec",
                "cas_registry_number": "96-49-1",
                "overall_fraction": 45.89,
                "relative_fraction": 60.0
            },
            {
                "abbr": "dmc",
                "cas_registry_number": "616-38-6",
                "overall_fraction": 30.59,
                "relative_fraction": 40.0
            }
        ],
        "additives": [],
        "condition": {
            "temperature": 298.0
        },
        "performance": {
            "conductivity": 9.093333333
        }
    },
    {
        "name": "litfsi + ec, dmc",
        "id": "E8",
        "description": "10.1016/j.jpowsour.2011.07.071",
        "salts": [
            {
                "abbr": "litfsi",
                "cas_registry_number": "90076-65-6",
                "overall_fraction": 23.05,
                "relative_fraction": 100.0
            }
        ],
        "solvents": [
            {
                "abbr": "ec",
                "cas_registry_number": "96-49-1",
                "overall_fraction": 53.87,
                "relative_fraction": 70.0
            },
            {
                "abbr": "dmc",
                "cas_registry_number": "616-38-6",
                "overall_fraction": 23.09,
                "relative_fraction": 30.0
            }
        ],
        "additives": [],
        "condition": {
            "temperature": 298.0
        },
        "performance": {
            "conductivity": 8.886666667
        }
    },
    {
        "name": "litfsi + ec, dmc",
        "id": "E9",
        "description": "10.1016/j.jpowsour.2011.07.071",
        "salts": [
            {
                "abbr": "litfsi",
                "cas_registry_number": "90076-65-6",
                "overall_fraction": 22.59,
                "relative_fraction": 100.0
            }
        ],
        "solvents": [
            {
                "abbr": "ec",
                "cas_registry_number": "96-49-1",
                "overall_fraction": 61.93,
                "relative_fraction": 80.0
            },
            {
                "abbr": "dmc",
                "cas_registry_number": "616-38-6",
                "overall_fraction": 15.48,
                "relative_fraction": 20.0
            }
        ],
        "additives": [],
        "condition": {
            "temperature": 298.0
        },
        "performance": {
            "conductivity": 8.666666667
        }
    },
    {
        "name": "litfsi + ec",
        "id": "E10",
        "description": "10.1016/j.jpowsour.2011.07.071",
        "salts": [
            {
                "abbr": "litfsi",
                "cas_registry_number": "90076-65-6",
                "overall_fraction": 21.73,
                "relative_fraction": 100.0
            }
        ],
        "solvents": [
            {
                "abbr": "ec",
                "cas_registry_number": "96-49-1",
                "overall_fraction": 78.27,
                "relative_fraction": 100.0
            }
        ],
        "additives": [],
        "condition": {
            "temperature": 298.0
        },
        "performance": {
            "conductivity": 7.906666667
        }
    },
    {
        "name": "litfsi + dmc",
        "id": "E11",
        "description": "10.1016/j.jpowsour.2011.07.071",
        "salts": [
            {
                "abbr": "litfsi",
                "cas_registry_number": "90076-65-6",
                "overall_fraction": 26.86,
                "relative_fraction": 100.0
            }
        ],
        "solvents": [
            {
                "abbr": "dmc",
                "cas_registry_number": "616-38-6",
                "overall_fraction": 73.14,
                "relative_fraction": 100.0
            }
        ],
        "additives": [],
        "condition": {
            "temperature": 298.0
        },
        "performance": {
            "conductivity": 6.993333333
        }
    },
    {
        "name": "litfsi + ec, dmc",
        "id": "E12",
        "description": "10.1016/j.jpowsour.2011.07.071",
        "salts": [
            {
                "abbr": "litfsi",
                "cas_registry_number": "90076-65-6",
                "overall_fraction": 24.05,
                "relative_fraction": 100.0
            }
        ],
        "solvents": [
            {
                "abbr": "ec",
                "cas_registry_number": "96-49-1",
                "overall_fraction": 37.54,
                "relative_fraction": 49.43
            },
            {
                "abbr": "dmc",
                "cas_registry_number": "616-38-6",
                "overall_fraction": 38.41,
                "relative_fraction": 50.57
            }
        ],
        "additives": [],
        "condition": {
            "temperature": 256.1150634
        },
        "performance": {
            "conductivity": 3.379987628
        }
    },
    {
        "name": "litfsi + ec, dmc",
        "id": "E13",
        "description": "10.1016/j.jpowsour.2011.07.071",
        "salts": [
            {
                "abbr": "litfsi",
                "cas_registry_number": "90076-65-6",
                "overall_fraction": 24.05,
                "relative_fraction": 100.0
            }
        ],
        "solvents": [
            {
                "abbr": "ec",
                "cas_registry_number": "96-49-1",
                "overall_fraction": 37.54,
                "relative_fraction": 49.43
            },
            {
                "abbr": "dmc",
                "cas_registry_number": "616-38-6",
                "overall_fraction": 38.41,
                "relative_fraction": 50.57
            }
        ],
        "additives": [],
        "condition": {
            "temperature": 257.0306217
        },
        "performance": {
            "conductivity": 3.48669966
        }
    },
    {
        "name": "litfsi + ec, dmc",
        "id": "E14",
        "description": "10.1016/j.jpowsour.2011.07.071",
        "salts": [
            {
                "abbr": "litfsi",
                "cas_registry_number": "90076-65-6",
                "overall_fraction": 24.05,
                "relative_fraction": 100.0
            }
        ],
        "solvents": [
            {
                "abbr": "ec",
                "cas_registry_number": "96-49-1",
                "overall_fraction": 37.54,
                "relative_fraction": 49.43
            },
            {
                "abbr": "dmc",
                "cas_registry_number": "616-38-6",
                "overall_fraction": 38.41,
                "relative_fraction": 50.57
            }
        ],
        "additives": [],
        "condition": {
            "temperature": 258.0946489
        },
        "performance": {
            "conductivity": 3.543148778
        }
    },
    {
        "name": "litfsi + ec, dmc",
        "id": "E15",
        "description": "10.1016/j.jpowsour.2011.07.071",
        "salts": [
            {
                "abbr": "litfsi",
                "cas_registry_number": "90076-65-6",
                "overall_fraction": 24.05,
                "relative_fraction": 100.0
            }
        ],
        "solvents": [
            {
                "abbr": "ec",
                "cas_registry_number": "96-49-1",
                "overall_fraction": 37.54,
                "relative_fraction": 49.43
            },
            {
                "abbr": "dmc",
                "cas_registry_number": "616-38-6",
                "overall_fraction": 38.41,
                "relative_fraction": 50.57
            }
        ],
        "additives": [],
        "condition": {
            "temperature": 259.0071141
        },
        "performance": {
            "conductivity": 3.598824621
        }
    },
    {
        "name": "litfsi + ec, dmc",
        "id": "E16",
        "description": "10.1016/j.jpowsour.2011.07.071",
        "salts": [
            {
                "abbr": "litfsi",
                "cas_registry_number": "90076-65-6",
                "overall_fraction": 24.05,
                "relative_fraction": 100.0
            }
        ],
        "solvents": [
            {
                "abbr": "ec",
                "cas_registry_number": "96-49-1",
                "overall_fraction": 37.54,
                "relative_fraction": 49.43
            },
            {
                "abbr": "dmc",
                "cas_registry_number": "616-38-6",
                "overall_fraction": 38.41,
                "relative_fraction": 50.57
            }
        ],
        "additives": [],
        "condition": {
            "temperature": 259.9164862
        },
        "performance": {
            "conductivity": 3.603464275
        }
    },
    {
        "name": "litfsi + ec, dmc",
        "id": "E17",
        "description": "10.1016/j.jpowsour.2011.07.071",
        "salts": [
            {
                "abbr": "litfsi",
                "cas_registry_number": "90076-65-6",
                "overall_fraction": 24.05,
                "relative_fraction": 100.0
            }
        ],
        "solvents": [
            {
                "abbr": "ec",
                "cas_registry_number": "96-49-1",
                "overall_fraction": 37.54,
                "relative_fraction": 49.43
            },
            {
                "abbr": "dmc",
                "cas_registry_number": "616-38-6",
                "overall_fraction": 38.41,
                "relative_fraction": 50.57
            }
        ],
        "additives": [],
        "condition": {
            "temperature": 261.2867306
        },
        "performance": {
            "conductivity": 3.712496134
        }
    },
    {
        "name": "litfsi + ec, dmc",
        "id": "E18",
        "description": "10.1016/j.jpowsour.2011.07.071",
        "salts": [
            {
                "abbr": "litfsi",
                "cas_registry_number": "90076-65-6",
                "overall_fraction": 24.05,
                "relative_fraction": 100.0
            }
        ],
        "solvents": [
            {
                "abbr": "ec",
                "cas_registry_number": "96-49-1",
                "overall_fraction": 37.54,
                "relative_fraction": 49.43
            },
            {
                "abbr": "dmc",
                "cas_registry_number": "616-38-6",
                "overall_fraction": 38.41,
                "relative_fraction": 50.57
            }
        ],
        "additives": [],
        "condition": {
            "temperature": 262.4992267
        },
        "performance": {
            "conductivity": 3.718682338
        }
    },
    {
        "name": "litfsi + ec, dmc",
        "id": "E19",
        "description": "10.1016/j.jpowsour.2011.07.071",
        "salts": [
            {
                "abbr": "litfsi",
                "cas_registry_number": "90076-65-6",
                "overall_fraction": 24.05,
                "relative_fraction": 100.0
            }
        ],
        "solvents": [
            {
                "abbr": "ec",
                "cas_registry_number": "96-49-1",
                "overall_fraction": 37.54,
                "relative_fraction": 49.43
            },
            {
                "abbr": "dmc",
                "cas_registry_number": "616-38-6",
                "overall_fraction": 38.41,
                "relative_fraction": 50.57
            }
        ],
        "additives": [],
        "condition": {
            "temperature": 263.4116919
        },
        "performance": {
            "conductivity": 3.774358181
        }
    },
    {
        "name": "litfsi + ec, dmc",
        "id": "E20",
        "description": "10.1016/j.jpowsour.2011.07.071",
        "salts": [
            {
                "abbr": "litfsi",
                "cas_registry_number": "90076-65-6",
                "overall_fraction": 24.05,
                "relative_fraction": 100.0
            }
        ],
        "solvents": [
            {
                "abbr": "ec",
                "cas_registry_number": "96-49-1",
                "overall_fraction": 37.54,
                "relative_fraction": 49.43
            },
            {
                "abbr": "dmc",
                "cas_registry_number": "616-38-6",
                "overall_fraction": 38.41,
                "relative_fraction": 50.57
            }
        ],
        "additives": [],
        "condition": {
            "temperature": 264.169502
        },
        "performance": {
            "conductivity": 3.778224559
        }
    },
    {
        "name": "litfsi + ec, dmc",
        "id": "E21",
        "description": "10.1016/j.jpowsour.2011.07.071",
        "salts": [
            {
                "abbr": "litfsi",
                "cas_registry_number": "90076-65-6",
                "overall_fraction": 24.05,
                "relative_fraction": 100.0
            }
        ],
        "solvents": [
            {
                "abbr": "ec",
                "cas_registry_number": "96-49-1",
                "overall_fraction": 37.54,
                "relative_fraction": 49.43
            },
            {
                "abbr": "dmc",
                "cas_registry_number": "616-38-6",
                "overall_fraction": 38.41,
                "relative_fraction": 50.57
            }
        ],
        "additives": [],
        "condition": {
            "temperature": 264.9334983
        },
        "performance": {
            "conductivity": 3.884163316
        }
    },
    {
        "name": "litfsi + ec, dmc",
        "id": "E22",
        "description": "10.1016/j.jpowsour.2011.07.071",
        "salts": [
            {
                "abbr": "litfsi",
                "cas_registry_number": "90076-65-6",
                "overall_fraction": 24.05,
                "relative_fraction": 100.0
            }
        ],
        "solvents": [
            {
                "abbr": "ec",
                "cas_registry_number": "96-49-1",
                "overall_fraction": 37.54,
                "relative_fraction": 49.43
            },
            {
                "abbr": "dmc",
                "cas_registry_number": "616-38-6",
                "overall_fraction": 38.41,
                "relative_fraction": 50.57
            }
        ],
        "additives": [],
        "condition": {
            "temperature": 265.8521497
        },
        "performance": {
            "conductivity": 4.041911537
        }
    },
    {
        "name": "litfsi + ec, dmc",
        "id": "E23",
        "description": "10.1016/j.jpowsour.2011.07.071",
        "salts": [
            {
                "abbr": "litfsi",
                "cas_registry_number": "90076-65-6",
                "overall_fraction": 24.05,
                "relative_fraction": 100.0
            }
        ],
        "solvents": [
            {
                "abbr": "ec",
                "cas_registry_number": "96-49-1",
                "overall_fraction": 37.54,
                "relative_fraction": 49.43
            },
            {
                "abbr": "dmc",
                "cas_registry_number": "616-38-6",
                "overall_fraction": 38.41,
                "relative_fraction": 50.57
            }
        ],
        "additives": [],
        "condition": {
            "temperature": 267.0739251
        },
        "performance": {
            "conductivity": 4.20120631
        }
    },
    {
        "name": "litfsi + ec, dmc",
        "id": "E24",
        "description": "10.1016/j.jpowsour.2011.07.071",
        "salts": [
            {
                "abbr": "litfsi",
                "cas_registry_number": "90076-65-6",
                "overall_fraction": 24.05,
                "relative_fraction": 100.0
            }
        ],
        "solvents": [
            {
                "abbr": "ec",
                "cas_registry_number": "96-49-1",
                "overall_fraction": 37.54,
                "relative_fraction": 49.43
            },
            {
                "abbr": "dmc",
                "cas_registry_number": "616-38-6",
                "overall_fraction": 38.41,
                "relative_fraction": 50.57
            }
        ],
        "additives": [],
        "condition": {
            "temperature": 268.4379833
        },
        "performance": {
            "conductivity": 4.20816579
        }
    },
    {
        "name": "litfsi + ec, dmc",
        "id": "E25",
        "description": "10.1016/j.jpowsour.2011.07.071",
        "salts": [
            {
                "abbr": "litfsi",
                "cas_registry_number": "90076-65-6",
                "overall_fraction": 24.05,
                "relative_fraction": 100.0
            }
        ],
        "solvents": [
            {
                "abbr": "ec",
                "cas_registry_number": "96-49-1",
                "overall_fraction": 37.54,
                "relative_fraction": 49.43
            },
            {
                "abbr": "dmc",
                "cas_registry_number": "616-38-6",
                "overall_fraction": 38.41,
                "relative_fraction": 50.57
            }
        ],
        "additives": [],
        "condition": {
            "temperature": 269.8020414
        },
        "performance": {
            "conductivity": 4.215125271
        }
    },
    {
        "name": "litfsi + ec, dmc",
        "id": "E26",
        "description": "10.1016/j.jpowsour.2011.07.071",
        "salts": [
            {
                "abbr": "litfsi",
                "cas_registry_number": "90076-65-6",
                "overall_fraction": 24.05,
                "relative_fraction": 100.0
            }
        ],
        "solvents": [
            {
                "abbr": "ec",
                "cas_registry_number": "96-49-1",
                "overall_fraction": 37.54,
                "relative_fraction": 49.43
            },
            {
                "abbr": "dmc",
                "cas_registry_number": "616-38-6",
                "overall_fraction": 38.41,
                "relative_fraction": 50.57
            }
        ],
        "additives": [],
        "condition": {
            "temperature": 271.0207238
        },
        "performance": {
            "conductivity": 4.323383854
        }
    },
    {
        "name": "litfsi + ec, dmc",
        "id": "E27",
        "description": "10.1016/j.jpowsour.2011.07.071",
        "salts": [
            {
                "abbr": "litfsi",
                "cas_registry_number": "90076-65-6",
                "overall_fraction": 24.05,
                "relative_fraction": 100.0
            }
        ],
        "solvents": [
            {
                "abbr": "ec",
                "cas_registry_number": "96-49-1",
                "overall_fraction": 37.54,
                "relative_fraction": 49.43
            },
            {
                "abbr": "dmc",
                "cas_registry_number": "616-38-6",
                "overall_fraction": 38.41,
                "relative_fraction": 50.57
            }
        ],
        "additives": [],
        "condition": {
            "temperature": 271.7909063
        },
        "performance": {
            "conductivity": 4.531394989
        }
    },
    {
        "name": "litfsi + ec, dmc",
        "id": "E28",
        "description": "10.1016/j.jpowsour.2011.07.071",
        "salts": [
            {
                "abbr": "litfsi",
                "cas_registry_number": "90076-65-6",
                "overall_fraction": 24.05,
                "relative_fraction": 100.0
            }
        ],
        "solvents": [
            {
                "abbr": "ec",
                "cas_registry_number": "96-49-1",
                "overall_fraction": 37.54,
                "relative_fraction": 49.43
            },
            {
                "abbr": "dmc",
                "cas_registry_number": "616-38-6",
                "overall_fraction": 38.41,
                "relative_fraction": 50.57
            }
        ],
        "additives": [],
        "condition": {
            "temperature": 272.5610888
        },
        "performance": {
            "conductivity": 4.739406124
        }
    },
    {
        "name": "litfsi + ec, dmc",
        "id": "E29",
        "description": "10.1016/j.jpowsour.2011.07.071",
        "salts": [
            {
                "abbr": "litfsi",
                "cas_registry_number": "90076-65-6",
                "overall_fraction": 24.05,
                "relative_fraction": 100.0
            }
        ],
        "solvents": [
            {
                "abbr": "ec",
                "cas_registry_number": "96-49-1",
                "overall_fraction": 37.54,
                "relative_fraction": 49.43
            },
            {
                "abbr": "dmc",
                "cas_registry_number": "616-38-6",
                "overall_fraction": 38.41,
                "relative_fraction": 50.57
            }
        ],
        "additives": [],
        "condition": {
            "temperature": 273.3312713
        },
        "performance": {
            "conductivity": 4.94741726
        }
    },
    {
        "name": "litfsi + ec, dmc",
        "id": "E30",
        "description": "10.1016/j.jpowsour.2011.07.071",
        "salts": [
            {
                "abbr": "litfsi",
                "cas_registry_number": "90076-65-6",
                "overall_fraction": 24.05,
                "relative_fraction": 100.0
            }
        ],
        "solvents": [
            {
                "abbr": "ec",
                "cas_registry_number": "96-49-1",
                "overall_fraction": 37.54,
                "relative_fraction": 49.43
            },
            {
                "abbr": "dmc",
                "cas_registry_number": "616-38-6",
                "overall_fraction": 38.41,
                "relative_fraction": 50.57
            }
        ],
        "additives": [],
        "condition": {
            "temperature": 274.6953294
        },
        "performance": {
            "conductivity": 4.95437674
        }
    },
    {
        "name": "litfsi + ec, dmc",
        "id": "E31",
        "description": "10.1016/j.jpowsour.2011.07.071",
        "salts": [
            {
                "abbr": "litfsi",
                "cas_registry_number": "90076-65-6",
                "overall_fraction": 24.05,
                "relative_fraction": 100.0
            }
        ],
        "solvents": [
            {
                "abbr": "ec",
                "cas_registry_number": "96-49-1",
                "overall_fraction": 37.54,
                "relative_fraction": 49.43
            },
            {
                "abbr": "dmc",
                "cas_registry_number": "616-38-6",
                "overall_fraction": 38.41,
                "relative_fraction": 50.57
            }
        ],
        "additives": [],
        "condition": {
            "temperature": 275.6077946
        },
        "performance": {
            "conductivity": 5.010052583
        }
    },
    {
        "name": "litfsi + ec, dmc",
        "id": "E32",
        "description": "10.1016/j.jpowsour.2011.07.071",
        "salts": [
            {
                "abbr": "litfsi",
                "cas_registry_number": "90076-65-6",
                "overall_fraction": 24.05,
                "relative_fraction": 100.0
            }
        ],
        "solvents": [
            {
                "abbr": "ec",
                "cas_registry_number": "96-49-1",
                "overall_fraction": 37.54,
                "relative_fraction": 49.43
            },
            {
                "abbr": "dmc",
                "cas_registry_number": "616-38-6",
                "overall_fraction": 38.41,
                "relative_fraction": 50.57
            }
        ],
        "additives": [],
        "condition": {
            "temperature": 277.129601
        },
        "performance": {
            "conductivity": 5.119857717
        }
    },
    {
        "name": "litfsi + ec, dmc",
        "id": "E33",
        "description": "10.1016/j.jpowsour.2011.07.071",
        "salts": [
            {
                "abbr": "litfsi",
                "cas_registry_number": "90076-65-6",
                "overall_fraction": 24.05,
                "relative_fraction": 100.0
            }
        ],
        "solvents": [
            {
                "abbr": "ec",
                "cas_registry_number": "96-49-1",
                "overall_fraction": 37.54,
                "relative_fraction": 49.43
            },
            {
                "abbr": "dmc",
                "cas_registry_number": "616-38-6",
                "overall_fraction": 38.41,
                "relative_fraction": 50.57
            }
        ],
        "additives": [],
        "condition": {
            "temperature": 277.7451284
        },
        "performance": {
            "conductivity": 5.276059388
        }
    },
    {
        "name": "litfsi + ec, dmc",
        "id": "E34",
        "description": "10.1016/j.jpowsour.2011.07.071",
        "salts": [
            {
                "abbr": "litfsi",
                "cas_registry_number": "90076-65-6",
                "overall_fraction": 24.05,
                "relative_fraction": 100.0
            }
        ],
        "solvents": [
            {
                "abbr": "ec",
                "cas_registry_number": "96-49-1",
                "overall_fraction": 37.54,
                "relative_fraction": 49.43
            },
            {
                "abbr": "dmc",
                "cas_registry_number": "616-38-6",
                "overall_fraction": 38.41,
                "relative_fraction": 50.57
            }
        ],
        "additives": [],
        "condition": {
            "temperature": 278.9669038
        },
        "performance": {
            "conductivity": 5.43535416
        }
    },
    {
        "name": "litfsi + ec, dmc",
        "id": "E35",
        "description": "10.1016/j.jpowsour.2011.07.071",
        "salts": [
            {
                "abbr": "litfsi",
                "cas_registry_number": "90076-65-6",
                "overall_fraction": 24.05,
                "relative_fraction": 100.0
            }
        ],
        "solvents": [
            {
                "abbr": "ec",
                "cas_registry_number": "96-49-1",
                "overall_fraction": 37.54,
                "relative_fraction": 49.43
            },
            {
                "abbr": "dmc",
                "cas_registry_number": "616-38-6",
                "overall_fraction": 38.41,
                "relative_fraction": 50.57
            }
        ],
        "additives": [],
        "condition": {
            "temperature": 280.4948964
        },
        "performance": {
            "conductivity": 5.647231673
        }
    },
    {
        "name": "litfsi + ec, dmc",
        "id": "E36",
        "description": "10.1016/j.jpowsour.2011.07.071",
        "salts": [
            {
                "abbr": "litfsi",
                "cas_registry_number": "90076-65-6",
                "overall_fraction": 24.05,
                "relative_fraction": 100.0
            }
        ],
        "solvents": [
            {
                "abbr": "ec",
                "cas_registry_number": "96-49-1",
                "overall_fraction": 37.54,
                "relative_fraction": 49.43
            },
            {
                "abbr": "dmc",
                "cas_registry_number": "616-38-6",
                "overall_fraction": 38.41,
                "relative_fraction": 50.57
            }
        ],
        "additives": [],
        "condition": {
            "temperature": 281.4166409
        },
        "performance": {
            "conductivity": 5.856016084
        }
    },
    {
        "name": "litfsi + ec, dmc",
        "id": "E37",
        "description": "10.1016/j.jpowsour.2011.07.071",
        "salts": [
            {
                "abbr": "litfsi",
                "cas_registry_number": "90076-65-6",
                "overall_fraction": 24.05,
                "relative_fraction": 100.0
            }
        ],
        "solvents": [
            {
                "abbr": "ec",
                "cas_registry_number": "96-49-1",
                "overall_fraction": 37.54,
                "relative_fraction": 49.43
            },
            {
                "abbr": "dmc",
                "cas_registry_number": "616-38-6",
                "overall_fraction": 38.41,
                "relative_fraction": 50.57
            }
        ],
        "additives": [],
        "condition": {
            "temperature": 282.1775441
        },
        "performance": {
            "conductivity": 5.910918651
        }
    },
    {
        "name": "litfsi + ec, dmc",
        "id": "E38",
        "description": "10.1016/j.jpowsour.2011.07.071",
        "salts": [
            {
                "abbr": "litfsi",
                "cas_registry_number": "90076-65-6",
                "overall_fraction": 24.05,
                "relative_fraction": 100.0
            }
        ],
        "solvents": [
            {
                "abbr": "ec",
                "cas_registry_number": "96-49-1",
                "overall_fraction": 37.54,
                "relative_fraction": 49.43
            },
            {
                "abbr": "dmc",
                "cas_registry_number": "616-38-6",
                "overall_fraction": 38.41,
                "relative_fraction": 50.57
            }
        ],
        "additives": [],
        "condition": {
            "temperature": 283.1023817
        },
        "performance": {
            "conductivity": 6.170739251
        }
    },
    {
        "name": "litfsi + ec, dmc",
        "id": "E39",
        "description": "10.1016/j.jpowsour.2011.07.071",
        "salts": [
            {
                "abbr": "litfsi",
                "cas_registry_number": "90076-65-6",
                "overall_fraction": 24.05,
                "relative_fraction": 100.0
            }
        ],
        "solvents": [
            {
                "abbr": "ec",
                "cas_registry_number": "96-49-1",
                "overall_fraction": 37.54,
                "relative_fraction": 49.43
            },
            {
                "abbr": "dmc",
                "cas_registry_number": "616-38-6",
                "overall_fraction": 38.41,
                "relative_fraction": 50.57
            }
        ],
        "additives": [],
        "condition": {
            "temperature": 284.6365605
        },
        "performance": {
            "conductivity": 6.484689143
        }
    },
    {
        "name": "litfsi + ec, dmc",
        "id": "E40",
        "description": "10.1016/j.jpowsour.2011.07.071",
        "salts": [
            {
                "abbr": "litfsi",
                "cas_registry_number": "90076-65-6",
                "overall_fraction": 24.05,
                "relative_fraction": 100.0
            }
        ],
        "solvents": [
            {
                "abbr": "ec",
                "cas_registry_number": "96-49-1",
                "overall_fraction": 37.54,
                "relative_fraction": 49.43
            },
            {
                "abbr": "dmc",
                "cas_registry_number": "616-38-6",
                "overall_fraction": 38.41,
                "relative_fraction": 50.57
            }
        ],
        "additives": [],
        "condition": {
            "temperature": 286.4614909
        },
        "performance": {
            "conductivity": 6.596040829
        }
    },
    {
        "name": "litfsi + ec, dmc",
        "id": "E41",
        "description": "10.1016/j.jpowsour.2011.07.071",
        "salts": [
            {
                "abbr": "litfsi",
                "cas_registry_number": "90076-65-6",
                "overall_fraction": 24.05,
                "relative_fraction": 100.0
            }
        ],
        "solvents": [
            {
                "abbr": "ec",
                "cas_registry_number": "96-49-1",
                "overall_fraction": 37.54,
                "relative_fraction": 49.43
            },
            {
                "abbr": "dmc",
                "cas_registry_number": "616-38-6",
                "overall_fraction": 38.41,
                "relative_fraction": 50.57
            }
        ],
        "additives": [],
        "condition": {
            "temperature": 288.459635
        },
        "performance": {
            "conductivity": 7.065419115
        }
    },
    {
        "name": "litfsi + ec, dmc",
        "id": "E42",
        "description": "10.1016/j.jpowsour.2011.07.071",
        "salts": [
            {
                "abbr": "litfsi",
                "cas_registry_number": "90076-65-6",
                "overall_fraction": 24.05,
                "relative_fraction": 100.0
            }
        ],
        "solvents": [
            {
                "abbr": "ec",
                "cas_registry_number": "96-49-1",
                "overall_fraction": 37.54,
                "relative_fraction": 49.43
            },
            {
                "abbr": "dmc",
                "cas_registry_number": "616-38-6",
                "overall_fraction": 38.41,
                "relative_fraction": 50.57
            }
        ],
        "additives": [],
        "condition": {
            "temperature": 289.9845345
        },
        "performance": {
            "conductivity": 7.226260439
        }
    },
    {
        "name": "litfsi + ec, dmc",
        "id": "E43",
        "description": "10.1016/j.jpowsour.2011.07.071",
        "salts": [
            {
                "abbr": "litfsi",
                "cas_registry_number": "90076-65-6",
                "overall_fraction": 24.05,
                "relative_fraction": 100.0
            }
        ],
        "solvents": [
            {
