Repository: jkoor/ElectrolyteML

# 基于机器学习的电池电解液性能预测与配方优化系统

## 1. 项目概述

本项目是一个结合材料科学与人工智能技术的研究工具，专注于锂离子电池电解液性能预测与配方优化。该项目利用分子特征提取、材料属性标准化和深度学习模型，基于材料的基础物性，实现电解液性能的精准预测，为电池研发提供高效的计算辅助工具。

### `material`: 材料库管理

**功能**:
此模块负责加载和管理所有化学材料（锂盐、溶剂、添加剂）。它从 `materials.json` 文件中读取材料的基础物理化学性质，并提供一个全局实例 `MLibrary` 方便在项目中随时调用。

**关键组件**:
- `Material`: 单个材料的基类。
- `MaterialLibrary`: 材料数据库，负责加载、查询和管理所有材料。
- `MLibrary`: `MaterialLibrary` 的一个全局单例，预加载了所有材料数据，供项目全局调用。

**使用示例**:

```python
from elml import MLibrary

# MLibrary 已自动加载 'data/materials.json' 中的数据
print(f"材料库加载完成，共 {len(MLibrary)} 种材料。")

File: data/calisol23/calisol23_tem.json
[
    {
        "name": "lifsi + ec, emc",
        "id": "lifsi_1671-ec_3000-emc_5329",
        "description": "10.1016/j.jpowsour.2010.12.040",
        "salts": [
            {
                "abbr": "lifsi",
                "cas_registry_number": "171611-11-3",
                "overall_fraction": 16.71,
                "relative_fraction": 100.0
            }
        ],
        "solvents": [
            {
                "abbr": "ec",
                "cas_registry_number": "96-49-1",
                "overall_fraction": 30.0,
                "relative_fraction": 36.02
            },
            {
                "abbr": "emc",
                "cas_registry_number": "623-53-0",
                "overall_fraction": 53.29,
                "relative_fraction": 63.98
            }
        ],
        "additives": [],
        "condition": {
            "temperature": 332.5420421
        },
        "performance": {
            "conductivity": 15.58303956
        }
    },
    {
        "name": "lifsi + ec, emc",
        "id": "lifsi_1671-ec_3000-emc_5329",
        "description": "10.1016/j.jpowsour.2010.12.040",
        "salts": [
            {
                "abbr": "lifsi",
                "cas_registry_number": "171611-11-3",
                "overall_fraction": 16.71,
                "relative_fraction": 100.0
            }
        ],
        "solvents": [
            {
                "abbr": "ec",
                "cas_registry_number": "96-49-1",
                "overall_fraction": 30.0,
                "relative_fraction": 36.02
            },
            {
                "abbr": "emc",
                "cas_registry_number": "623-53-0",
                "overall_fraction": 53.29,
                "relative_fraction": 63.98
            }
        ],
        "additives": [],
        "condition": {
            "temperature": 322.5244073
        },
        "performance": {
            "conductivity": 13.92880901
        }
    },
    {
        "name": "lifsi + ec, emc",
        "id": "lifsi_1671-ec_3000-emc_5329",
        "description": "10.1016/j.jpowsour.2010.12.040",
        "salts": [
            {
                "abbr": "lifsi",
                "cas_registry_number": "171611-11-3",
                "overall_fraction": 16.71,
                "relative_fraction": 100.0
            }
        ],
        "solvents": [
            {
                "abbr": "ec",
                "cas_registry_number": "96-49-1",
                "overall_fraction": 30.0,
                "relative_fraction": 36.02
            },
            {
                "abbr": "emc",
                "cas_registry_number": "623-53-0",
                "overall_fraction": 53.29,
                "relative_fraction": 63.98
            }
        ],
        "additives": [],
        "condition": {
            "temperature": 312.7431776
        },
        "performance": {
            "conductivity": 12.2868877
        }
    },
    {
        "name": "lifsi + ec, emc",
        "id": "lifsi_1671-ec_3000-emc_5329",
        "description": "10.1016/j.jpowsour.2010.12.040",
        "salts": [
            {
                "abbr": "lifsi",
                "cas_registry_number": "171611-11-3",
                "overall_fraction": 16.71,
                "relative_fraction": 100.0
            }
        ],
        "solvents": [
            {
                "abbr": "ec",
                "cas_registry_number": "96-49-1",
                "overall_fraction": 30.0,
                "relative_fraction": 36.02
            },
            {
                "abbr": "emc",
                "cas_registry_number": "623-53-0",
                "overall_fraction": 53.29,
                "relative_fraction": 63.98
            }
        ],
        "additives": [],
        "condition": {
            "temperature": 302.7131199
        },
        "performance": {
            "conductivity": 10.69635701
        }
    },
    {
        "name": "lifsi + ec, emc",
        "id": "lifsi_1671-ec_3000-emc_5329",
        "description": "10.1016/j.jpowsour.2010.12.040",
        "salts": [
            {
                "abbr": "lifsi",
                "cas_registry_number": "171611-11-3",
                "overall_fraction": 16.71,
                "relative_fraction": 100.0
            }
        ],
        "solvents": [
            {
                "abbr": "ec",
                "cas_registry_number": "96-49-1",
                "overall_fraction": 30.0,
                "relative_fraction": 36.02
            },
            {
                "abbr": "emc",
                "cas_registry_number": "623-53-0",
                "overall_fraction": 53.29,
                "relative_fraction": 63.98
            }
        ],
        "additives": [],
        "condition": {
            "temperature": 292.8494972
        },
        "performance": {
            "conductivity": 9.009384647
        }
    },
    {
        "name": "lifsi + ec, emc",
        "id": "lifsi_1671-ec_3000-emc_5329",
        "description": "10.1016/j.jpowsour.2010.12.040",
        "salts": [
            {
                "abbr": "lifsi",
                "cas_registry_number": "171611-11-3",
                "overall_fraction": 16.71,
                "relative_fraction": 100.0
            }
        ],
        "solvents": [
            {
                "abbr": "ec",
                "cas_registry_number": "96-49-1",
                "overall_fraction": 30.0,
                "relative_fraction": 36.02
            },
            {
                "abbr": "emc",
                "cas_registry_number": "623-53-0",
                "overall_fraction": 53.29,
                "relative_fraction": 63.98
            }
        ],
        "additives": [],
        "condition": {
            "temperature": 282.8897228
        },
        "performance": {
            "conductivity": 7.439667245
        }
    },
    {
        "name": "lifsi + ec, emc",
        "id": "lifsi_1671-ec_3000-emc_5329",
        "description": "10.1016/j.jpowsour.2010.12.040",
        "salts": [
            {
                "abbr": "lifsi",
                "cas_registry_number": "171611-11-3",
                "overall_fraction": 16.71,
                "relative_fraction": 100.0
            }
        ],
        "solvents": [
            {
                "abbr": "ec",
                "cas_registry_number": "96-49-1",
                "overall_fraction": 30.0,
                "relative_fraction": 36.02
            },
            {
                "abbr": "emc",
                "cas_registry_number": "623-53-0",
                "overall_fraction": 53.29,
                "relative_fraction": 63.98
            }
        ],
        "additives": [],
        "condition": {
            "temperature": 273.0531347
        },
        "performance": {
            "conductivity": 5.943977157
        }
    },
    {
        "name": "lifsi + ec, emc",
        "id": "lifsi_1671-ec_3000-emc_5329",
        "description": "10.1016/j.jpowsour.2010.12.040",
        "salts": [
            {
                "abbr": "lifsi",
                "cas_registry_number": "171611-11-3",
                "overall_fraction": 16.71,
                "relative_fraction": 100.0
            }
        ],
        "solvents": [
            {
                "abbr": "ec",
                "cas_registry_number": "96-49-1",
                "overall_fraction": 30.0,
                "relative_fraction": 36.02
            },
            {
                "abbr": "emc",
                "cas_registry_number": "623-53-0",
                "overall_fraction": 53.29,
                "relative_fraction": 63.98
            }
        ],
        "additives": [],
        "condition": {
            "temperature": 263.0106197
        },
        "performance": {
            "conductivity": 4.534527977
        }
    },
    {
        "name": "lifsi + ec, emc",
        "id": "lifsi_1671-ec_3000-emc_5329",
        "description": "10.1016/j.jpowsour.2010.12.040",
        "salts": [
            {
                "abbr": "lifsi",
                "cas_registry_number": "171611-11-3",
                "overall_fraction": 16.71,
                "relative_fraction": 100.0
            }
        ],
        "solvents": [
            {
                "abbr": "ec",
                "cas_registry_number": "96-49-1",
                "overall_fraction": 30.0,
                "relative_fraction": 36.02
            },
            {
                "abbr": "emc",
                "cas_registry_number": "623-53-0",
                "overall_fraction": 53.29,
                "relative_fraction": 63.98
            }
        ],
        "additives": [],
        "condition": {
            "temperature": 253.2231362
        },
        "performance": {
            "conductivity": 3.346973534
        }
    },
    {
        "name": "lifsi + ec, emc",
        "id": "lifsi_1671-ec_3000-emc_5329",
        "description": "10.1016/j.jpowsour.2010.12.040",
        "salts": [
            {
                "abbr": "lifsi",
                "cas_registry_number": "171611-11-3",
                "overall_fraction": 16.71,
                "relative_fraction": 100.0
            }
        ],
        "solvents": [
            {
                "abbr": "ec",
                "cas_registry_number": "96-49-1",
                "overall_fraction": 30.0,
                "relative_fraction": 36.02
            },
            {
                "abbr": "emc",
                "cas_registry_number": "623-53-0",
                "overall_fraction": 53.29,
                "relative_fraction": 63.98
            }
        ],
        "additives": [],
        "condition": {
            "temperature": 332.6084723
        },
        "performance": {
            "conductivity": 12.3682667
        }
    },
    {
        "name": "lifsi + ec, emc",
        "id": "lifsi_1671-ec_3000-emc_5329",
        "description": "10.1016/j.jpowsour.2010.12.040",
        "salts": [
            {
                "abbr": "lifsi",
                "cas_registry_number": "171611-11-3",
                "overall_fraction": 16.71,
                "relative_fraction": 100.0
            }
        ],
        "solvents": [
            {
                "abbr": "ec",
                "cas_registry_number": "96-49-1",
                "overall_fraction": 30.0,
                "relative_fraction": 36.02
            },
            {
                "abbr": "emc",
                "cas_registry_number": "623-53-0",
                "overall_fraction": 53.29,
                "relative_fraction": 63.98
            }
        ],
        "additives": [],
        "condition": {
            "temperature": 322.7762915
        },
        "performance": {
            "conductivity": 10.9825629
        }
    },
    {
        "name": "lifsi + ec, emc",
        "id": "lifsi_1671-ec_3000-emc_5329",
        "description": "10.1016/j.jpowsour.2010.12.040",
        "salts": [
            {
                "abbr": "lifsi",
                "cas_registry_number": "171611-11-3",
                "overall_fraction": 16.71,
                "relative_fraction": 100.0
            }
        ],
        "solvents": [
            {
                "abbr": "ec",
                "cas_registry_number": "96-49-1",
                "overall_fraction": 30.0,
                "relative_fraction": 36.02
            },
            {
                "abbr": "emc",
                "cas_registry_number": "623-53-0",
                "overall_fraction": 53.29,
                "relative_fraction": 63.98
            }
        ],
        "additives": [],
        "condition": {
            "temperature": 312.8052904
        },
        "performance": {
            "conductivity": 9.624200289
        }
    },
    {
        "name": "lifsi + ec, emc",
        "id": "lifsi_1671-ec_3000-emc_5329",
        "description": "10.1016/j.jpowsour.2010.12.040",
        "salts": [
            {
                "abbr": "lifsi",
                "cas_registry_number": "171611-11-3",
                "overall_fraction": 16.71,
                "relative_fraction": 100.0
            }
        ],
        "solvents": [
            {
                "abbr": "ec",
                "cas_registry_number": "96-49-1",
                "overall_fraction": 30.0,
                "relative_fraction": 36.02
            },
            {
                "abbr": "emc",
                "cas_registry_number": "623-53-0",
                "overall_fraction": 53.29,
                "relative_fraction": 63.98
            }
        ],
        "additives": [],
        "condition": {
            "temperature": 302.7744584
        },
        "performance": {
            "conductivity": 8.268462264
        }
    },
    {
        "name": "lifsi + ec, emc",
        "id": "lifsi_1671-ec_3000-emc_5329",
        "description": "10.1016/j.jpowsour.2010.12.040",
        "salts": [
            {
                "abbr": "lifsi",
                "cas_registry_number": "171611-11-3",
                "overall_fraction": 16.71,
                "relative_fraction": 100.0
            }
        ],
        "solvents": [
            {
                "abbr": "ec",
                "cas_registry_number": "96-49-1",
                "overall_fraction": 30.0,
                "relative_fraction": 36.02
            },
            {
                "abbr": "emc",
                "cas_registry_number": "623-53-0",
                "overall_fraction": 53.29,
                "relative_fraction": 63.98
            }
        ],
        "additives": [],
        "condition": {
            "temperature": 297.7574305
        },
        "performance": {
            "conductivity": 7.638732831
        }
    },
    {
        "name": "lifsi + ec, emc",
        "id": "lifsi_1671-ec_3000-emc_5329",
        "description": "10.1016/j.jpowsour.2010.12.040",
        "salts": [
            {
                "abbr": "lifsi",
                "cas_registry_number": "171611-11-3",
                "overall_fraction": 16.71,
                "relative_fraction": 100.0
            }
        ],
        "solvents": [
            {
                "abbr": "ec",
                "cas_registry_number": "96-49-1",
                "overall_fraction": 30.0,
                "relative_fraction": 36.02
            },
            {
                "abbr": "emc",
                "cas_registry_number": "623-53-0",
                "overall_fraction": 53.29,
                "relative_fraction": 63.98
            }
        ],
        "additives": [],
        "condition": {
            "temperature": 292.9069031
        },
        "performance": {
            "conductivity": 6.964404506
        }
    },
    {
        "name": "lifsi + ec, emc",
        "id": "lifsi_1671-ec_3000-emc_5329",
        "description": "10.1016/j.jpowsour.2010.12.040",
        "salts": [
            {
                "abbr": "lifsi",
                "cas_registry_number": "171611-11-3",
                "overall_fraction": 16.71,
                "relative_fraction": 100.0
            }
        ],
        "solvents": [
            {
                "abbr": "ec",
                "cas_registry_number": "96-49-1",
                "overall_fraction": 30.0,
                "relative_fraction": 36.02
            },
            {
                "abbr": "emc",
                "cas_registry_number": "623-53-0",
                "overall_fraction": 53.29,
                "relative_fraction": 63.98
            }
        ],
        "additives": [],
        "condition": {
            "temperature": 282.9460375
        },
        "performance": {
            "conductivity": 5.675556682
        }
    },
    {
        "name": "lifsi + ec, emc",
        "id": "lifsi_1671-ec_3000-emc_5329",
        "description": "10.1016/j.jpowsour.2010.12.040",
        "salts": [
            {
                "abbr": "lifsi",
                "cas_registry_number": "171611-11-3",
                "overall_fraction": 16.71,
                "relative_fraction": 100.0
            }
        ],
        "solvents": [
            {
                "abbr": "ec",
                "cas_registry_number": "96-49-1",
                "overall_fraction": 30.0,
                "relative_fraction": 36.02
            },
            {
                "abbr": "emc",
                "cas_registry_number": "623-53-0",
                "overall_fraction": 53.29,
                "relative_fraction": 63.98
            }
        ],
        "additives": [],
        "condition": {
            "temperature": 272.9725552
        },
        "performance": {
            "conductivity": 4.504692324
        }
    },
    {
        "name": "lifsi + ec, emc",
        "id": "lifsi_1671-ec_3000-emc_5329",
        "description": "10.1016/j.jpowsour.2010.12.040",
        "salts": [
            {
                "abbr": "lifsi",
                "cas_registry_number": "171611-11-3",
                "overall_fraction": 16.71,
                "relative_fraction": 100.0
            }
        ],
        "solvents": [
            {
                "abbr": "ec",
                "cas_registry_number": "96-49-1",
                "overall_fraction": 30.0,
                "relative_fraction": 36.02
            },
            {
                "abbr": "emc",
                "cas_registry_number": "623-53-0",
                "overall_fraction": 53.29,
                "relative_fraction": 63.98
            }
        ],
        "additives": [],
        "condition": {
            "temperature": 263.0628597
        },
        "performance": {
            "conductivity": 3.391455968
        }
    },
    {
        "name": "lifsi + ec, emc",
        "id": "lifsi_1671-ec_3000-emc_5329",
        "description": "10.1016/j.jpowsour.2010.12.040",
        "salts": [
            {
                "abbr": "lifsi",
                "cas_registry_number": "171611-11-3",
                "overall_fraction": 16.71,
                "relative_fraction": 100.0
            }
        ],
        "solvents": [
            {
                "abbr": "ec",
                "cas_registry_number": "96-49-1",
                "overall_fraction": 30.0,
                "relative_fraction": 36.02
            },
            {
                "abbr": "emc",
                "cas_registry_number": "623-53-0",
                "overall_fraction": 53.29,
                "relative_fraction": 63.98
            }
        ],
        "additives": [],
        "condition": {
            "temperature": 253.1626323
        },
        "performance": {
            "conductivity": 2.406050072
        }
    },
    {
        "name": "lipf6 + ec, emc",
        "id": "lipf6_1357-ec_3113-emc_5530",
        "description": "10.1016/j.jpowsour.2010.12.040",
        "salts": [
            {
                "abbr": "lipf6",
                "cas_registry_number": "21324-40-3",
                "overall_fraction": 13.57,
                "relative_fraction": 100.0
            }
        ],
        "solvents": [
            {
                "abbr": "ec",
                "cas_registry_number": "96-49-1",
                "overall_fraction": 31.13,
                "relative_fraction": 36.02
            },
            {
                "abbr": "emc",
                "cas_registry_number": "623-53-0",
                "overall_fraction": 55.3,
                "relative_fraction": 63.98
            }
        ],
        "additives": [],
        "condition": {
            "temperature": 332.5401445
        },
        "performance": {
            "conductivity": 15.68624976
        }
    },
    {
        "name": "lipf6 + ec, emc",
        "id": "lipf6_1357-ec_3113-emc_5530",
        "description": "10.1016/j.jpowsour.2010.12.040",
        "salts": [
            {
                "abbr": "lipf6",
                "cas_registry_number": "21324-40-3",
                "overall_fraction": 13.57,
                "relative_fraction": 100.0
            }
        ],
        "solvents": [
            {
                "abbr": "ec",
                "cas_registry_number": "96-49-1",
                "overall_fraction": 31.13,
                "relative_fraction": 36.02
            },
            {
                "abbr": "emc",
                "cas_registry_number": "623-53-0",
                "overall_fraction": 55.3,
                "relative_fraction": 63.98
            }
        ],
        "additives": [],
        "condition": {
            "temperature": 322.7137304
        },
        "performance": {
            "conductivity": 13.83716218
        }
    },
    {
        "name": "lipf6 + ec, emc",
        "id": "lipf6_1357-ec_3113-emc_5530",
        "description": "10.1016/j.jpowsour.2010.12.040",
        "salts": [
            {
                "abbr": "lipf6",
                "cas_registry_number": "21324-40-3",
                "overall_fraction": 13.57,
                "relative_fraction": 100.0
            }
        ],
        "solvents": [
            {
                "abbr": "ec",
                "cas_registry_number": "96-49-1",
                "overall_fraction": 31.13,
                "relative_fraction": 36.02
            },
            {
                "abbr": "emc",
                "cas_registry_number": "623-53-0",
                "overall_fraction": 55.3,
                "relative_fraction": 63.98
            }
        ],
        "additives": [],
        "condition": {
            "temperature": 312.5720753
        },
        "performance": {
            "conductivity": 12.04594933
        }
    },
    {
        "name": "lipf6 + ec, emc",
        "id": "lipf6_1357-ec_3113-emc_5530",
        "description": "10.1016/j.jpowsour.2010.12.040",
        "salts": [
            {
                "abbr": "lipf6",
                "cas_registry_number": "21324-40-3",
                "overall_fraction": 13.57,
                "relative_fraction": 100.0
            }
        ],
        "solvents": [
            {
                "abbr": "ec",
                "cas_registry_number": "96-49-1",
                "overall_fraction": 31.13,
                "relative_fraction": 36.02
            },
            {
                "abbr": "emc",
                "cas_registry_number": "623-53-0",
                "overall_fraction": 55.3,
                "relative_fraction": 63.98
            }
        ],
        "additives": [],
        "condition": {
            "temperature": 302.7241275
        },
        "performance": {
            "conductivity": 10.21332669
        }
    },
    {
        "name": "lipf6 + ec, emc",
        "id": "lipf6_1357-ec_3113-emc_5530",
        "description": "10.1016/j.jpowsour.2010.12.040",
        "salts": [
            {
                "abbr": "lipf6",
                "cas_registry_number": "21324-40-3",
                "overall_fraction": 13.57,
                "relative_fraction": 100.0
            }
        ],
        "solvents": [
            {
                "abbr": "ec",
                "cas_registry_number": "96-49-1",
                "overall_fraction": 31.13,
                "relative_fraction": 36.02
            },
            {
                "abbr": "emc",
                "cas_registry_number": "623-53-0",
                "overall_fraction": 55.3,
                "relative_fraction": 63.98
            }
        ],
        "additives": [],
        "condition": {
            "temperature": 297.8700566
        },
        "performance": {
            "conductivity": 9.373393367
        }
    },
    {
        "name": "lipf6 + ec, emc",
        "id": "lipf6_1357-ec_3113-emc_5530",
        "description": "10.1016/j.jpowsour.2010.12.040",
        "salts": [
            {
                "abbr": "lipf6",
                "cas_registry_number": "21324-40-3",
                "overall_fraction": 13.57,
                "relative_fraction": 100.0
            }
        ],
        "solvents": [
            {
                "abbr": "ec",
                "cas_registry_number": "96-49-1",
                "overall_fraction": 31.13,
                "relative_fraction": 36.02
            },
            {
                "abbr": "emc",
                "cas_registry_number": "623-53-0",
                "overall_fraction": 55.3,
                "relative_fraction": 63.98
            }
        ],
        "additives": [],
        "condition": {
            "temperature": 292.706816
        },
        "performance": {
            "conductivity": 8.545933527
        }
    },
    {
        "name": "lipf6 + ec, emc",
        "id": "lipf6_1357-ec_3113-emc_5530",
        "description": "10.1016/j.jpowsour.2010.12.040",
        "salts": [
            {
                "abbr": "lipf6",
                "cas_registry_number": "21324-40-3",
                "overall_fraction": 13.57,
                "relative_fraction": 100.0
            }
        ],
        "solvents": [
            {
                "abbr": "ec",
                "cas_registry_number": "96-49-1",
                "overall_fraction": 31.13,
                "relative_fraction": 36.02
            },
            {
                "abbr": "emc",
                "cas_registry_number": "623-53-0",
                "overall_fraction": 55.3,
                "relative_fraction": 63.98
            }
        ],
        "additives": [],
        "condition": {
            "temperature": 282.9062028
        },
        "performance": {
            "conductivity": 6.873059177
        }
    },
    {
        "name": "lipf6 + ec, emc",
        "id": "lipf6_1357-ec_3113-emc_5530",
        "description": "10.1016/j.jpowsour.2010.12.040",
        "salts": [
            {
                "abbr": "lipf6",
                "cas_registry_number": "21324-40-3",
                "overall_fraction": 13.57,
                "relative_fraction": 100.0
            }
        ],
        "solvents": [
            {
                "abbr": "ec",
                "cas_registry_number": "96-49-1",
                "overall_fraction": 31.13,
                "relative_fraction": 36.02
            },
            {
                "abbr": "emc",
                "cas_registry_number": "623-53-0",
                "overall_fraction": 55.3,
                "relative_fraction": 63.98
            }
        ],
        "additives": [],
        "condition": {
            "temperature": 272.939314
        },
        "performance": {
            "conductivity": 5.348178506
        }
    },
    {
        "name": "lipf6 + ec, emc",
        "id": "lipf6_1357-ec_3113-emc_5530",
        "description": "10.1016/j.jpowsour.2010.12.040",
        "salts": [
            {
                "abbr": "lipf6",
                "cas_registry_number": "21324-40-3",
                "overall_fraction": 13.57,
                "relative_fraction": 100.0
            }
        ],
        "solvents": [
            {
                "abbr": "ec",
                "cas_registry_number": "96-49-1",
                "overall_fraction": 31.13,
                "relative_fraction": 36.02
            },
            {
                "abbr": "emc",
                "cas_registry_number": "623-53-0",
                "overall_fraction": 55.3,
                "relative_fraction": 63.98
            }
        ],
        "additives": [],
        "condition": {
            "temperature": 263.0331754
        },
        "performance": {
            "conductivity": 4.0
        }
    },
    {
        "name": "lipf6 + ec, emc",
        "id": "lipf6_1357-ec_3113-emc_5530",
        "description": "10.1016/j.jpowsour.2010.12.040",
        "salts": [
            {
                "abbr": "lipf6",
                "cas_registry_number": "21324-40-3",
                "overall_fraction": 13.57,
                "relative_fraction": 100.0
            }
        ],
        "solvents": [
            {
                "abbr": "ec",
                "cas_registry_number": "96-49-1",
                "overall_fraction": 31.13,
                "relative_fraction": 36.02
            },
            {
                "abbr": "emc",
                "cas_registry_number": "623-53-0",
                "overall_fraction": 55.3,
                "relative_fraction": 63.98
            }
        ],
        "additives": [],
        "condition": {
            "temperature": 253.1395384
        },
        "performance": {
            "conductivity": 2.76382576
        }
    }
]

File: data/calisol23/calisol23_liAsF6.json (part 2 of 5)
[
            {
                "abbr": "liasf6",
                "cas_registry_number": "29935-35-1",
                "overall_fraction": 2.05,
                "relative_fraction": 100.0
            }
        ],
        "solvents": [
            {
                "abbr": "dme",
                "cas_registry_number": "110-71-4",
                "overall_fraction": 66.61,
                "relative_fraction": 68.0
            },
            {
                "abbr": "pc",
                "cas_registry_number": "108-32-7",
                "overall_fraction": 31.34,
                "relative_fraction": 32.0
            }
        ],
        "additives": [],
        "condition": {
            "temperature": 268.15
        },
        "performance": {
            "conductivity": 0.292115067
        }
    },
    {
        "name": "liasf6 + pc, dme",
        "id": "liasf6_196-dme_6667-pc_3137",
        "description": "10.1016/S0378-7753(01)00697-8",
        "salts": [
            {
                "abbr": "liasf6",
                "cas_registry_number": "29935-35-1",
                "overall_fraction": 1.96,
                "relative_fraction": 100.0
            }
        ],
        "solvents": [
            {
                "abbr": "dme",
                "cas_registry_number": "110-71-4",
                "overall_fraction": 66.67,
                "relative_fraction": 68.0
            },
            {
                "abbr": "pc",
                "cas_registry_number": "108-32-7",
                "overall_fraction": 31.37,
                "relative_fraction": 32.0
            }
        ],
        "additives": [],
        "condition": {
            "temperature": 278.15
        },
        "performance": {
            "conductivity": 0.335027179
        }
    },
    {
        "name": "liasf6 + pc, dme",
        "id": "liasf6_195-dme_6667-pc_3138",
        "description": "10.1016/S0378-7753(01)00697-8",
        "salts": [
            {
                "abbr": "liasf6",
                "cas_registry_number": "29935-35-1",
                "overall_fraction": 1.95,
                "relative_fraction": 100.0
            }
        ],
        "solvents": [
            {
                "abbr": "dme",
                "cas_registry_number": "110-71-4",
                "overall_fraction": 66.67,
                "relative_fraction": 68.0
            },
            {
                "abbr": "pc",
                "cas_registry_number": "108-32-7",
                "overall_fraction": 31.38,
                "relative_fraction": 32.0
            }
        ],
        "additives": [],
        "condition": {
            "temperature": 288.15
        },
        "performance": {
            "conductivity": 0.375703903
        }
    },
    {
        "name": "liasf6 + pc, dme",
        "id": "liasf6_199-dme_6665-pc_3136",
        "description": "10.1016/S0378-7753(01)00697-8",
        "salts": [
            {
                "abbr": "liasf6",
                "cas_registry_number": "29935-35-1",
                "overall_fraction": 1.99,
                "relative_fraction": 100.0
            }
        ],
        "solvents": [
            {
                "abbr": "dme",
                "cas_registry_number": "110-71-4",
                "overall_fraction": 66.65,
                "relative_fraction": 68.0
            },
            {
                "abbr": "pc",
                "cas_registry_number": "108-32-7",
                "overall_fraction": 31.36,
                "relative_fraction": 32.0
            }
        ],
        "additives": [],
        "condition": {
            "temperature": 298.15
        },
        "performance": {
            "conductivity": 0.411873206
        }
    },
    {
        "name": "liasf6 + ec, pc, dme",
        "id": "liasf6_1773-dme_3353-ec_2549-pc_2325",
        "description": "10.1016/0378-7753(91)80004-H",
        "salts": [
            {
                "abbr": "liasf6",
                "cas_registry_number": "29935-35-1",
                "overall_fraction": 17.74,
                "relative_fraction": 100.0
            }
        ],
        "solvents": [
            {
                "abbr": "dme",
                "cas_registry_number": "110-71-4",
                "overall_fraction": 33.53,
                "relative_fraction": 40.76
            },
            {
                "abbr": "ec",
                "cas_registry_number": "96-49-1",
                "overall_fraction": 25.49,
                "relative_fraction": 30.99
            },
            {
                "abbr": "pc",
                "cas_registry_number": "108-32-7",
                "overall_fraction": 23.25,
                "relative_fraction": 28.26
            }
        ],
        "additives": [],
        "condition": {
            "temperature": 213.15
        },
        "performance": {
            "conductivity": 0.28
        }
    },
    {
        "name": "liasf6 + ec, pc, dme",
        "id": "liasf6_1773-dme_3353-ec_2549-pc_2325",
        "description": "10.1016/0378-7753(91)80004-H",
        "salts": [
            {
                "abbr": "liasf6",
                "cas_registry_number": "29935-35-1",
                "overall_fraction": 17.74,
                "relative_fraction": 100.0
            }
        ],
        "solvents": [
            {
                "abbr": "dme",
                "cas_registry_number": "110-71-4",
                "overall_fraction": 33.53,
                "relative_fraction": 40.76
            },
            {
                "abbr": "ec",
                "cas_registry_number": "96-49-1",
                "overall_fraction": 25.49,
                "relative_fraction": 30.99
            },
            {
                "abbr": "pc",
                "cas_registry_number": "108-32-7",
                "overall_fraction": 23.25,
                "relative_fraction": 28.26
            }
        ],
        "additives": [],
        "condition": {
            "temperature": 223.15
        },
        "performance": {
            "conductivity": 0.57
        }
    },
    {
        "name": "liasf6 + ec, pc, dme",
        "id": "liasf6_1773-dme_3353-ec_2549-pc_2325",
        "description": "10.1016/0378-7753(91)80004-H",
        "salts": [
            {
                "abbr": "liasf6",
                "cas_registry_number": "29935-35-1",
                "overall_fraction": 17.74,
                "relative_fraction": 100.0
            }
        ],
        "solvents": [
            {
                "abbr": "dme",
                "cas_registry_number": "110-71-4",
                "overall_fraction": 33.53,
                "relative_fraction": 40.76
            },
            {
                "abbr": "ec",
                "cas_registry_number": "96-49-1",
                "overall_fraction": 25.49,
                "relative_fraction": 30.99
            },
            {
                "abbr": "pc",
                "cas_registry_number": "108-32-7",
                "overall_fraction": 23.25,
                "relative_fraction": 28.26
            }
        ],
        "additives": [],
        "condition": {
            "temperature": 233.15
        },
        "performance": {
            "conductivity": 1.07
        }
    },
    {
        "name": "liasf6 + ec, pc, dme",
        "id": "liasf6_1773-dme_3353-ec_2549-pc_2325",
        "description": "10.1016/0378-7753(91)80004-H",
        "salts": [
            {
                "abbr": "liasf6",
                "cas_registry_number": "29935-35-1",
                "overall_fraction": 17.74,
                "relative_fraction": 100.0
            }
        ],
        "solvents": [
            {
                "abbr": "dme",
                "cas_registry_number": "110-71-4",
                "overall_fraction": 33.53,
                "relative_fraction": 40.76
            },
            {
                "abbr": "ec",
                "cas_registry_number": "96-49-1",
                "overall_fraction": 25.49,
                "relative_fraction": 30.99
            },
            {
                "abbr": "pc",
                "cas_registry_number": "108-32-7",
                "overall_fraction": 23.25,
                "relative_fraction": 28.26
            }
        ],
        "additives": [],
        "condition": {
            "temperature": 243.15
        },
        "performance": {
            "conductivity": 3.35
        }
    },
    {
        "name": "liasf6 + ec, pc, dme",
        "id": "liasf6_7095-dme_1184-ec_900-pc_821",
        "description": "10.1016/0378-7753(91)80004-H",
        "salts": [
            {
                "abbr": "liasf6",
                "cas_registry_number": "29935-35-1",
                "overall_fraction": 70.95,
                "relative_fraction": 100.0
            }
        ],
        "solvents": [
            {
                "abbr": "dme",
                "cas_registry_number": "110-71-4",
                "overall_fraction": 11.84,
                "relative_fraction": 40.76
            },
            {
                "abbr": "ec",
                "cas_registry_number": "96-49-1",
                "overall_fraction": 9.0,
                "relative_fraction": 30.99
            },
            {
                "abbr": "pc",
                "cas_registry_number": "108-32-7",
                "overall_fraction": 8.21,
                "relative_fraction": 28.26
            }
        ],
        "additives": [],
        "condition": {
            "temperature": 243.15
        },
        "performance": {
            "conductivity": 0.01
        }
    },
    {
        "name": "liasf6 + pc, dme",
        "id": "liasf6_1839-dme_3419-pc_4741",
        "description": "10.1016/0378-7753(91)80004-H",
        "salts": [
            {
                "abbr": "liasf6",
                "cas_registry_number": "29935-35-1",
                "overall_fraction": 18.4,
                "relative_fraction": 100.0
            }
        ],
        "solvents": [
            {
                "abbr": "dme",
                "cas_registry_number": "110-71-4",
                "overall_fraction": 34.19,
                "relative_fraction": 41.9
            },
            {
                "abbr": "pc",
                "cas_registry_number": "108-32-7",
                "overall_fraction": 47.41,
                "relative_fraction": 58.1
            }
        ],
        "additives": [],
        "condition": {
            "temperature": 243.15
        },
        "performance": {
            "conductivity": 3.28
        }
    },
    {
        "name": "liasf6 + pc, dme",
        "id": "liasf6_7361-dme_1106-pc_1533",
        "description": "10.1016/0378-7753(91)80004-H",
        "salts": [
            {
                "abbr": "liasf6",
                "cas_registry_number": "29935-35-1",
                "overall_fraction": 73.61,
                "relative_fraction": 100.0
            }
        ],
        "solvents": [
            {
                "abbr": "dme",
                "cas_registry_number": "110-71-4",
                "overall_fraction": 11.06,
                "relative_fraction": 41.9
            },
            {
                "abbr": "pc",
                "cas_registry_number": "108-32-7",
                "overall_fraction": 15.33,
                "relative_fraction": 58.1
            }
        ],
        "additives": [],
        "condition": {
            "temperature": 243.15
        },
        "performance": {
            "conductivity": 0.01
        }
    },
    {
        "name": "liasf6 + ec, dme",
        "id": "liasf6_1714-dme_3286-ec_4998",
        "description": "10.1016/0378-7753(91)80004-H",
        "salts": [
            {
                "abbr": "liasf6",
                "cas_registry_number": "29935-35-1",
                "overall_fraction": 17.15,
                "relative_fraction": 100.0
            }
        ],
        "solvents": [
            {
                "abbr": "dme",
                "cas_registry_number": "110-71-4",
                "overall_fraction": 32.87,
                "relative_fraction": 39.67
            },
            {
                "abbr": "ec",
                "cas_registry_number": "96-49-1",
                "overall_fraction": 49.98,
                "relative_fraction": 60.33
            }
        ],
        "additives": [],
        "condition": {
            "temperature": 253.15
        },
        "performance": {
            "conductivity": 5.27
        }
    },
    {
        "name": "liasf6 + ec, pc, dme",
        "id": "liasf6_1773-dme_3353-ec_2549-pc_2325",
        "description": "10.1016/0378-7753(91)80004-H",
        "salts": [
            {
                "abbr": "liasf6",
                "cas_registry_number": "29935-35-1",
                "overall_fraction": 17.74,
                "relative_fraction": 100.0
            }
        ],
        "solvents": [
            {
                "abbr": "dme",
                "cas_registry_number": "110-71-4",
                "overall_fraction": 33.53,
                "relative_fraction": 40.76
            },
            {
                "abbr": "ec",
                "cas_registry_number": "96-49-1",
                "overall_fraction": 25.49,
                "relative_fraction": 30.99
            },
            {
                "abbr": "pc",
                "cas_registry_number": "108-32-7",
                "overall_fraction": 23.25,
                "relative_fraction": 28.26
            }
        ],
        "additives": [],
        "condition": {
            "temperature": 253.15
        },
        "performance": {
            "conductivity": 5.02
        }
    },
    {
        "name": "liasf6 + ec, pc, dme",
        "id": "liasf6_7095-dme_1184-ec_900-pc_821",
        "description": "10.1016/0378-7753(91)80004-H",
        "salts": [
            {
                "abbr": "liasf6",
                "cas_registry_number": "29935-35-1",
                "overall_fraction": 70.95,
                "relative_fraction": 100.0
            }
        ],
        "solvents": [
            {
                "abbr": "dme",
                "cas_registry_number": "110-71-4",
                "overall_fraction": 11.84,
                "relative_fraction": 40.76
            },
            {
                "abbr": "ec",
                "cas_registry_number": "96-49-1",
                "overall_fraction": 9.0,
                "relative_fraction": 30.99
            },
            {
                "abbr": "pc",
                "cas_registry_number": "108-32-7",
                "overall_fraction": 8.21,
                "relative_fraction": 28.26
            }
        ],
        "additives": [],
        "condition": {
            "temperature": 253.15
        },
        "performance": {
            "conductivity": 0.01
        }
    },
    {
        "name": "liasf6 + pc, dme",
        "id": "liasf6_1839-dme_3419-pc_4741",
        "description": "10.1016/0378-7753(91)80004-H",
        "salts": [
            {
                "abbr": "liasf6",
                "cas_registry_number": "29935-35-1",
                "overall_fraction": 18.4,
                "relative_fraction": 100.0
            }
        ],
        "solvents": [
            {
                "abbr": "dme",
                "cas_registry_number": "110-71-4",
                "overall_fraction": 34.19,
                "relative_fraction": 41.9
            },
            {
                "abbr": "pc",
                "cas_registry_number": "108-32-7",
                "overall_fraction": 47.41,
                "relative_fraction": 58.1
            }
        ],
        "additives": [],
        "condition": {
            "temperature": 253.15
        },
        "performance": {
            "conductivity": 4.43
        }
    },
    {
        "name": "liasf6 + pc, dme",
        "id": "liasf6_7361-dme_1106-pc_1533",
        "description": "10.1016/0378-7753(91)80004-H",
        "salts": [
            {
                "abbr": "liasf6",
                "cas_registry_number": "29935-35-1",
                "overall_fraction": 73.61,
                "relative_fraction": 100.0
            }
        ],
        "solvents": [
            {
                "abbr": "dme",
                "cas_registry_number": "110-71-4",
                "overall_fraction": 11.06,
                "relative_fraction": 41.9
            },
            {
                "abbr": "pc",
                "cas_registry_number": "108-32-7",
                "overall_fraction": 15.33,
                "relative_fraction": 58.1
            }
        ],
        "additives": [],
        "condition": {
            "temperature": 253.15
        },
        "performance": {
            "conductivity": 0.08
        }
    },
    {
        "name": "liasf6 + ec, dme",
        "id": "liasf6_1714-dme_3286-ec_4998",
        "description": "10.1016/0378-7753(91)80004-H",
        "salts": [
            {
                "abbr": "liasf6",
                "cas_registry_number": "29935-35-1",
                "overall_fraction": 17.15,
                "relative_fraction": 100.0
            }
        ],
        "solvents": [
            {
                "abbr": "dme",
                "cas_registry_number": "110-71-4",
                "overall_fraction": 32.87,
                "relative_fraction": 39.67
            },
            {
                "abbr": "ec",
                "cas_registry_number": "96-49-1",
                "overall_fraction": 49.98,
                "relative_fraction": 60.33
            }
        ],
        "additives": [],
        "condition": {
            "temperature": 263.15
        },
        "performance": {
            "conductivity": 7.23
        }
    },
    {
        "name": "liasf6 + ec, pc, dme",
        "id": "liasf6_1773-dme_3353-ec_2549-pc_2325",
        "description": "10.1016/0378-7753(91)80004-H",
        "salts": [
            {
                "abbr": "liasf6",
                "cas_registry_number": "29935-35-1",
                "overall_fraction": 17.74,
                "relative_fraction": 100.0
            }
        ],
        "solvents": [
            {
                "abbr": "dme",
                "cas_registry_number": "110-71-4",
                "overall_fraction": 33.53,
                "relative_fraction": 40.76
            },
            {
                "abbr": "ec",
                "cas_registry_number": "96-49-1",
                "overall_fraction": 25.49,
                "relative_fraction": 30.99
            },
            {
                "abbr": "pc",
                "cas_registry_number": "108-32-7",
                "overall_fraction": 23.25,
                "relative_fraction": 28.26
            }
        ],
        "additives": [],
        "condition": {
            "temperature": 263.15
        },
        "performance": {
            "conductivity": 7.02
        }
    },
    {
        "name": "liasf6 + ec, pc, dme",
        "id": "liasf6_7095-dme_1184-ec_900-pc_821",
        "description": "10.1016/0378-7753(91)80004-H",
        "salts": [
            {
                "abbr": "liasf6",
                "cas_registry_number": "29935-35-1",
                "overall_fraction": 70.95,
                "relative_fraction": 100.0
            }
        ],
        "solvents": [
            {
                "abbr": "dme",
                "cas_registry_number": "110-71-4",
                "overall_fraction": 11.84,
                "relative_fraction": 40.76
            },
            {
                "abbr": "ec",
                "cas_registry_number": "96-49-1",
                "overall_fraction": 9.0,
                "relative_fraction": 30.99
            },
            {
                "abbr": "pc",
                "cas_registry_number": "108-32-7",
                "overall_fraction": 8.21,
                "relative_fraction": 28.26
            }
        ],
        "additives": [],
        "condition": {
            "temperature": 263.15
        },
        "performance": {
            "conductivity": 0.22
        }
    },
    {
        "name": "liasf6 + pc, dme",
        "id": "liasf6_1839-dme_3419-pc_4741",
        "description": "10.1016/0378-7753(91)80004-H",
        "salts": [
            {
                "abbr": "liasf6",
                "cas_registry_number": "29935-35-1",
                "overall_fraction": 18.4,
                "relative_fraction": 100.0
            }
        ],
        "solvents": [
            {
                "abbr": "dme",
                "cas_registry_number": "110-71-4",
                "overall_fraction": 34.19,
                "relative_fraction": 41.9
            },
            {
                "abbr": "pc",
                "cas_registry_number": "108-32-7",
                "overall_fraction": 47.41,
                "relative_fraction": 58.1
            }
        ],
        "additives": [],
        "condition": {
            "temperature": 263.15
        },
        "performance": {
            "conductivity": 6.24
        }
    },
    {
        "name": "liasf6 + pc, dme",
        "id": "liasf6_7361-dme_1106-pc_1533",
        "description": "10.1016/0378-7753(91)80004-H",
        "salts": [
            {
                "abbr": "liasf6",
                "cas_registry_number": "29935-35-1",
                "overall_fraction": 73.61,
                "relative_fraction": 100.0
            }
        ],
        "solvents": [
            {
                "abbr": "dme",
                "cas_registry_number": "110-71-4",
                "overall_fraction": 11.06,
                "relative_fraction": 41.9
            },
            {
                "abbr": "pc",
                "cas_registry_number": "108-32-7",
                "overall_fraction": 15.33,
                "relative_fraction": 58.1
            }
        ],
        "additives": [],
        "condition": {
            "temperature": 263.15
        },
        "performance": {
            "conductivity": 0.27
        }
    },
    {
        "name": "liasf6 + ec, dme",
        "id": "liasf6_1714-dme_3286-ec_4998",
        "description": "10.1016/0378-7753(91)80004-H",
        "salts": [
            {
                "abbr": "liasf6",
                "cas_registry_number": "29935-35-1",
                "overall_fraction": 17.15,
                "relative_fraction": 100.0
            }
        ],
        "solvents": [
            {
                "abbr": "dme",
                "cas_registry_number": "110-71-4",
                "overall_fraction": 32.87,
                "relative_fraction": 39.67
            },
            {
                "abbr": "ec",
                "cas_registry_number": "96-49-1",
                "overall_fraction": 49.98,
                "relative_fraction": 60.33
            }
        ],
        "additives": [],
        "condition": {
            "temperature": 273.15
        },
        "performance": {
            "conductivity": 9.5
        }
    },
    {
        "name": "liasf6 + ec, pc, dme",
        "id": "liasf6_1773-dme_3353-ec_2549-pc_2325",
        "description": "10.1016/0378-7753(91)80004-H",
        "salts": [
            {
                "abbr": "liasf6",
                "cas_registry_number": "29935-35-1",
                "overall_fraction": 17.74,
                "relative_fraction": 100.0
            }
        ],
        "solvents": [
            {
                "abbr": "dme",
                "cas_registry_number": "110-71-4",
                "overall_fraction": 33.53,
                "relative_fraction": 40.76
            },
            {
                "abbr": "ec",
                "cas_registry_number": "96-49-1",
                "overall_fraction": 25.49,
                "relative_fraction": 30.99
            },
            {
                "abbr": "pc",
                "cas_registry_number": "108-32-7",
                "overall_fraction": 23.25,
                "relative_fraction": 28.26
            }
        ],
        "additives": [],
        "condition": {
            "temperature": 273.15
        },
        "performance": {
            "conductivity": 9.23
        }
    },
    {
        "name": "liasf6 + ec, pc, dme",
        "id": "liasf6_7095-dme_1184-ec_900-pc_821",
        "description": "10.1016/0378-7753(91)80004-H",
        "salts": [
            {
                "abbr": "liasf6",
                "cas_registry_number": "29935-35-1",
                "overall_fraction": 70.95,
                "relative_fraction": 100.0
            }
        ],
        "solvents": [
            {
                "abbr": "dme",
                "cas_registry_number": "110-71-4",
                "overall_fraction": 11.84,
                "relative_fraction": 40.76
            },
            {
                "abbr": "ec",
                "cas_registry_number": "96-49-1",
                "overall_fraction": 9.0,
                "relative_fraction": 30.99
            },
            {
                "abbr": "pc",
                "cas_registry_number": "108-32-7",
                "overall_fraction": 8.21,
                "relative_fraction": 28.26
            }
        ],
        "additives": [],
        "condition": {
            "temperature": 273.15
        },
        "performance": {
            "conductivity": 0.63
        }
    },
    {
        "name": "liasf6 + pc, dme",
        "id": "liasf6_1839-dme_3419-pc_4741",
        "description": "10.1016/0378-7753(91)80004-H",
        "salts": [
            {
                "abbr": "liasf6",
                "cas_registry_number": "29935-35-1",
                "overall_fraction": 18.4,
                "relative_fraction": 100.0
            }
        ],
        "solvents": [
            {
                "abbr": "dme",
                "cas_registry_number": "110-71-4",
                "overall_fraction": 34.19,
                "relative_fraction": 41.9
            },
            {
                "abbr": "pc",
                "cas_registry_number": "108-32-7",
                "overall_fraction": 47.41,
                "relative_fraction": 58.1
            }
        ],
        "additives": [],
        "condition": {
            "temperature": 273.15
        },
        "performance": {
            "conductivity": 8.37
        }
    },
    {
        "name": "liasf6 + pc, dme",
        "id": "liasf6_7361-dme_1106-pc_1533",
        "description": "10.1016/0378-7753(91)80004-H",
        "salts": [
            {
                "abbr": "liasf6",
                "cas_registry_number": "29935-35-1",
                "overall_fraction": 73.61,
                "relative_fraction": 100.0
            }
        ],
        "solvents": [
            {
                "abbr": "dme",
                "cas_registry_number": "110-71-4",
                "overall_fraction": 11.06,
                "relative_fraction": 41.9
            },
            {
                "abbr": "pc",
                "cas_registry_number": "108-32-7",
                "overall_fraction": 15.33,
                "relative_fraction": 58.1
            }
        ],
        "additives": [],
        "condition": {
            "temperature": 273.15
        },
        "performance": {
            "conductivity": 0.7
        }
    },
    {
        "name": "liasf6 + ec, dme",
        "id": "liasf6_1714-dme_3286-ec_4998",
        "description": "10.1016/0378-7753(91)80004-H",
        "salts": [
            {
                "abbr": "liasf6",
                "cas_registry_number": "29935-35-1",
                "overall_fraction": 17.15,
                "relative_fraction": 100.0
            }
        ],
        "solvents": [
            {
                "abbr": "dme",
                "cas_registry_number": "110-71-4",
                "overall_fraction": 32.87,
                "relative_fraction": 39.67
            },
            {
                "abbr": "ec",
                "cas_registry_number": "96-49-1",
                "overall_fraction": 49.98,
                "relative_fraction": 60.33
            }
        ],
        "additives": [],
        "condition": {
            "temperature": 293.15
        },
        "performance": {
            "conductivity": 14.52
        }
    },
    {
        "name": "liasf6 + ec, pc, dme",
        "id": "liasf6_1773-dme_3353-ec_2549-pc_2325",
        "description": "10.1016/0378-7753(91)80004-H",
        "salts": [
            {
                "abbr": "liasf6",
                "cas_registry_number": "29935-35-1",
                "overall_fraction": 17.74,
                "relative_fraction": 100.0
            }
        ],
        "solvents": [
            {
                "abbr": "dme",
                "cas_registry_number": "110-71-4",
                "overall_fraction": 33.53,
                "relative_fraction": 40.76
            },
            {
                "abbr": "ec",
                "cas_registry_number": "96-49-1",
                "overall_fraction": 25.49,
                "relative_fraction": 30.99
            },
            {
                "abbr": "pc",
                "cas_registry_number": "108-32-7",
                "overall_fraction": 23.25,
                "relative_fraction": 28.26
            }
        ],
        "additives": [],
        "condition": {
            "temperature": 293.15
        },
        "performance": {
            "conductivity": 14.4
        }
    },
    {
        "name": "liasf6 + ec, pc, dme",
        "id": "liasf6_7095-dme_1184-ec_900-pc_821",
        "description": "10.1016/0378-7753(91)80004-H",
        "salts": [
            {
                "abbr": "liasf6",
                "cas_registry_number": "29935-35-1",
                "overall_fraction": 70.95,
                "relative_fraction": 100.0
            }
        ],
        "solvents": [
            {
                "abbr": "dme",
                "cas_registry_number": "110-71-4",
                "overall_fraction": 11.84,
                "relative_fraction": 40.76
            },
            {
                "abbr": "ec",
                "cas_registry_number": "96-49-1",
                "overall_fraction": 9.0,
                "relative_fraction": 30.99
            },
            {
                "abbr": "pc",
                "cas_registry_number": "108-32-7",
                "overall_fraction": 8.21,
                "relative_fraction": 28.26
            }
        ],
        "additives": [],
        "condition": {
            "temperature": 293.15
        },
        "performance": {
            "conductivity": 2.76
        }
    },
    {
        "name": "liasf6 + pc, dme",
        "id": "liasf6_1839-dme_3419-pc_4741",
        "description": "10.1016/0378-7753(91)80004-H",
        "salts": [
            {
                "abbr": "liasf6",
                "cas_registry_number": "29935-35-1",
                "overall_fraction": 18.4,
                "relative_fraction": 100.0
            }
        ],
        "solvents": [
            {
                "abbr": "dme",
                "cas_registry_number": "110-71-4",
                "overall_fraction": 34.19,
                "relative_fraction": 41.9
            },
            {
                "abbr": "pc",
                "cas_registry_number": "108-32-7",
                "overall_fraction": 47.41,
                "relative_fraction": 58.1
            }
        ],
        "additives": [],
        "condition": {
            "temperature": 293.15
        },
        "performance": {
            "conductivity": 13.15
        }
    },
    {
        "name": "liasf6 + pc, dme",
        "id": "liasf6_7361-dme_1106-pc_1533",
        "description": "10.1016/0378-7753(91)80004-H",
        "salts": [
            {
                "abbr": "liasf6",
                "cas_registry_number": "29935-35-1",
                "overall_fraction": 73.61,
                "relative_fraction": 100.0
            }
        ],
        "solvents": [
            {
                "abbr": "dme",
                "cas_registry_number": "110-71-4",
                "overall_fraction": 11.06,
                "relative_fraction": 41.9
            },
            {
                "abbr": "pc",
                "cas_registry_number": "108-32-7",
                "overall_fraction": 15.33,
                "relative_fraction": 58.1
            }
        ],
        "additives": [],
        "condition": {
            "temperature": 293.15
        },
        "performance": {
            "conductivity": 2.74
        }
    },
    {
        "name": "liasf6 + ec, dme",
        "id": "liasf6_1714-dme_3286-ec_4998",
        "description": "10.1016/0378-7753(91)80004-H",
        "salts": [
            {
                "abbr": "liasf6",
                "cas_registry_number": "29935-35-1",
                "overall_fraction": 17.15,
                "relative_fraction": 100.0
            }
        ],
        "solvents": [
            {
                "abbr": "dme",
                "cas_registry_number": "110-71-4",
                "overall_fraction": 32.87,
                "relative_fraction": 39.67
            },
            {
                "abbr": "ec",
                "cas_registry_number": "96-49-1",
                "overall_fraction": 49.98,
                "relative_fraction": 60.33
            }
        ],
        "additives": [],
        "condition": {
            "temperature": 313.15
        },
        "performance": {
            "conductivity": 20.64
        }
    },
    {
        "name": "liasf6 + ec, pc, dme",
        "id": "liasf6_1773-dme_3353-ec_2549-pc_2325",
        "description": "10.1016/0378-7753(91)80004-H",
        "salts": [
            {
                "abbr": "liasf6",
                "cas_registry_number": "29935-35-1",
                "overall_fraction": 17.74,
                "relative_fraction": 100.0
            }
        ],
        "solvents": [
            {
                "abbr": "dme",
                "cas_registry_number": "110-71-4",
                "overall_fraction": 33.53,
                "relative_fraction": 40.76
            },
            {
                "abbr": "ec",
                "cas_registry_number": "96-49-1",
                "overall_fraction": 25.49,
                "relative_fraction": 30.99
            },
            {
                "abbr": "pc",
                "cas_registry_number": "108-32-7",
                "overall_fraction": 23.25,
                "relative_fraction": 28.26
            }
        ],
        "additives": [],
        "condition": {
            "temperature": 313.15
        },
        "performance": {
            "conductivity": 19.87
        }
    },
    {
        "name": "liasf6 + ec, pc, dme",
        "id": "liasf6_7095-dme_1184-ec_900-pc_821",
        "description": "10.1016/0378-7753(91)80004-H",
        "salts": [
            {
                "abbr": "liasf6",
                "cas_registry_number": "29935-35-1",
                "overall_fraction": 70.95,
                "relative_fraction": 100.0
            }
        ],
        "solvents": [
            {
                "abbr": "dme",
                "cas_registry_number": "110-71-4",
                "overall_fraction": 11.84,
                "relative_fraction": 40.76
            },
            {
                "abbr": "ec",
                "cas_registry_number": "96-49-1",
                "overall_fraction": 9.0,
                "relative_fraction": 30.99
            },
            {
                "abbr": "pc",
                "cas_registry_number": "108-32-7",
                "overall_fraction": 8.21,
                "relative_fraction": 28.26
            }
        ],
        "additives": [],
        "condition": {
            "temperature": 313.15
        },
        "performance": {
            "conductivity": 6.95
        }
    },
    {
        "name": "liasf6 + pc, dme",
        "id": "liasf6_1839-dme_3419-pc_4741",
        "description": "10.1016/0378-7753(91)80004-H",
        "salts": [
            {
                "abbr": "liasf6",
                "cas_registry_number": "29935-35-1",
                "overall_fraction": 18.4,
                "relative_fraction": 100.0
            }
        ],
        "solvents": [
            {
                "abbr": "dme",
                "cas_registry_number": "110-71-4",
                "overall_fraction": 34.19,
                "relative_fraction": 41.9
            },
            {
                "abbr": "pc",
                "cas_registry_number": "108-32-7",
                "overall_fraction": 47.41,
                "relative_fraction": 58.1
            }
        ],
        "additives": [],
        "condition": {
            "temperature": 313.15
        },
        "performance": {
            "conductivity": 18.46
        }
    },
    {
        "name": "liasf6 + pc, dme",
        "id": "liasf6_7361-dme_1106-pc_1533",
        "description": "10.1016/0378-7753(91)80004-H",
        "salts": [
            {
                "abbr": "liasf6",
                "cas_registry_number": "29935-35-1",
                "overall_fraction": 73.61,
                "relative_fraction": 100.0
            }
        ],
        "solvents": [
            {
                "abbr": "dme",
                "cas_registry_number": "110-71-4",
                "overall_fraction": 11.06,
                "relative_fraction": 41.9
            },
            {
                "abbr": "pc",
                "cas_registry_number": "108-32-7",
                "overall_fraction": 15.33,
                "relative_fraction": 58.1
            }
        ],
        "additives": [],
        "condition": {
            "temperature": 313.15
        },
        "performance": {
            "conductivity": 6.65
        }
    },
    {
        "name": "liasf6 + ec, dme",
        "id": "liasf6_1714-dme_3286-ec_4998",
        "description": "10.1016/0378-7753(91)80004-H",
        "salts": [
            {
                "abbr": "liasf6",
                "cas_registry_number": "29935-35-1",
                "overall_fraction": 17.15,
                "relative_fraction": 100.0
            }
        ],
        "solvents": [
            {
                "abbr": "dme",
                "cas_registry_number": "110-71-4",
                "overall_fraction": 32.87,
                "relative_fraction": 39.67
            },
            {
                "abbr": "ec",
                "cas_registry_number": "96-49-1",
                "overall_fraction": 49.98,
                "relative_fraction": 60.33
            }
        ],
        "additives": [],
        "condition": {
            "temperature": 333.15
        },
        "performance": {
            "conductivity": 26.65
        }
    },
    {
        "name": "liasf6 + ec, pc, dme",
        "id": "liasf6_1773-dme_3353-ec_2549-pc_2325",
        "description": "10.1016/0378-7753(91)80004-H",
        "salts": [
            {
                "abbr": "liasf6",
                "cas_registry_number": "29935-35-1",
                "overall_fraction": 17.74,
                "relative_fraction": 100.0
            }
        ],
        "solvents": [
            {
                "abbr": "dme",
                "cas_registry_number": "110-71-4",
                "overall_fraction": 33.53,
                "relative_fraction": 40.76
            },
            {
                "abbr": "ec",
                "cas_registry_number": "96-49-1",
                "overall_fraction": 25.49,
                "relative_fraction": 30.99
            },
            {
                "abbr": "pc",
                "cas_registry_number": "108-32-7",
                "overall_fraction": 23.25,
                "relative_fraction": 28.26
            }
        ],
        "additives": [],
        "condition": {
            "temperature": 333.15
        },
        "performance": {
            "conductivity": 25.75
        }
    },
    {
        "name": "liasf6 + ec, pc, dme",
        "id": "liasf6_7095-dme_1184-ec_900-pc_821",
