Repository: jkoor/ElectrolyteML

# 基于机器学习的电池电解液性能预测与配方优化系统

## 1. 项目概述

本项目是一个结合材料科学与人工智能技术的研究工具，专注于锂离子电池电解液性能预测与配方优化。该项目利用分子特征提取、材料属性标准化和深度学习模型，基于材料的基础物性，实现电解液性能的精准预测，为电池研发提供高效的计算辅助工具。

### `material`: 材料库管理

**功能**:
此模块负责加载和管理所有化学材料（锂盐、溶剂、添加剂）。它从 `materials.json` 文件中读取材料的基础物理化学性质，并提供一个全局实例 `MLibrary` 方便在项目中随时调用。

**关键组件**:
- `Material`: 单个材料的基类。
- `MaterialLibrary`: 材料数据库，负责加载、查询和管理所有材料。
- `MLibrary`: `MaterialLibrary` 的一个全局单例，预加载了所有材料数据，供项目全局调用。

**使用示例**:

```python
from elml import MLibrary

# MLibrary 已自动加载 'data/materials.json' 中的数据
print(f"材料库加载完成，共 {len(MLibrary)} 种材料。")

File: data/calisol23/calisol23_litfsi.csv
i,doi,k,T,c,salt,c_unit,solvent_ratio_type,EC,PC,DMC,EMC,DEC,DME,DMSO,AN,MOEMC,TFP,EA,MA,FEC,DOL,MeTHF_2,DMM,Freon_11,Methylene_chloride,THF,Toluene,Sulfolane,Glyme_2,Glyme_3,Glyme_4,Me_3_Oxazolidinone_2,MeSulfolane_3,Ethyldiglyme,DMF,Ethylbenzene,Ethylmonoglyme,Benzene,g_Butyrolactone,Cumene,Propylsulfone,Pseudocumeme,TEOS,m_Xylene,o_Xylene
119,10.1016/j.jpowsour.2011.07.071,8.373333333,298.0,1.0,LiTFSI,mol/l,w,0.1,0.0,0.9,0.0,0.0,0.0,0,0,0,0.0,0.0,0.0,0.0,0.0,0.0,0.0,0.0,0.0,0.0,0.0,0.0,0.0,0.0,0.0,0,0.0,0.0,0,0.0,0.0,0.0,0.0,0.0,0.0,0.0,0,0.0,0.0
120,10.1016/j.jpowsour.2011.07.071,9.066666667,298.0,1.0,LiTFSI,mol/l,w,0.2,0.0,0.8,0.0,0.0,0.0,0,0,0,0.0,0.0,0.0,0.0,0.0,0.0,0.0,0.0,0.0,0.0,0.0,0.0,0.0,0.0,0.0,0,0.0,0.0,0,0.0,0.0,0.0,0.0,0.0,0.0,0.0,0,0.0,0.0
121,10.1016/j.jpowsour.2011.07.071,9.3,298.0,1.0,LiTFSI,mol/l,w,0.25,0.0,0.75,0.0,0.0,0.0,0,0,0,0.0,0.0,0.0,0.0,0.0,0.0,0.0,0.0,0.0,0.0,0.0,0.0,0.0,0.0,0.0,0,0.0,0.0,0,0.0,0.0,0.0,0.0,0.0,0.0,0.0,0,0.0,0.0
122,10.1016/j.jpowsour.2011.07.071,9.373333333,298.0,1.0,LiTFSI,mol/l,w,0.3,0.0,0.7,0.0,0.0,0.0,0,0,0,0.0,0.0,0.0,0.0,0.0,0.0,0.0,0.0,0.0,0.0,0.0,0.0,0.0,0.0,0.0,0,0.0,0.0,0,0.0,0.0,0.0,0.0,0.0,0.0,0.0,0,0.0,0.0
123,10.1016/j.jpowsour.2011.07.071,9.446666667,298.0,1.0,LiTFSI,mol/l,w,0.4,0.0,0.6,0.0,0.0,0.0,0,0,0,0.0,0.0,0.0,0.0,0.0,0.0,0.0,0.0,0.0,0.0,0.0,0.0,0.0,0.0,0.0,0,0.0,0.0,0,0.0,0.0,0.0,0.0,0.0,0.0,0.0,0,0.0,0.0
124,10.1016/j.jpowsour.2011.07.071,9.313333333,298.0,1.0,LiTFSI,mol/l,w,0.5,0.0,0.5,0.0,0.0,0.0,0,0,0,0.0,0.0,0.0,0.0,0.0,0.0,0.0,0.0,0.0,0.0,0.0,0.0,0.0,0.0,0.0,0,0.0,0.0,0,0.0,0.0,0.0,0.0,0.0,0.0,0.0,0,0.0,0.0
125,10.1016/j.jpowsour.2011.07.071,9.093333333,298.0,1.0,LiTFSI,mol/l,w,0.6,0.0,0.4,0.0,0.0,0.0,0,0,0,0.0,0.0,0.0,0.0,0.0,0.0,0.0,0.0,0.0,0.0,0.0,0.0,0.0,0.0,0.0,0,0.0,0.0,0,0.0,0.0,0.0,0.0,0.0,0.0,0.0,0,0.0,0.0
126,10.1016/j.jpowsour.2011.07.071,8.886666667,298.0,1.0,LiTFSI,mol/l,w,0.7,0.0,0.3,0.0,0.0,0.0,0,0,0,0.0,0.0,0.0,0.0,0.0,0.0,0.0,0.0,0.0,0.0,0.0,0.0,0.0,0.0,0.0,0,0.0,0.0,0,0.0,0.0,0.0,0.0,0.0,0.0,0.0,0,0.0,0.0
127,10.1016/j.jpowsour.2011.07.071,8.666666667,298.0,1.0,LiTFSI,mol/l,w,0.8,0.0,0.2,0.0,0.0,0.0,0,0,0,0.0,0.0,0.0,0.0,0.0,0.0,0.0,0.0,0.0,0.0,0.0,0.0,0.0,0.0,0.0,0,0.0,0.0,0,0.0,0.0,0.0,0.0,0.0,0.0,0.0,0,0.0,0.0
128,10.1016/j.jpowsour.2011.07.071,7.906666667,298.0,1.0,LiTFSI,mol/l,w,1.0,0.0,0.0,0.0,0.0,0.0,0,0,0,0.0,0.0,0.0,0.0,0.0,0.0,0.0,0.0,0.0,0.0,0.0,0.0,0.0,0.0,0.0,0,0.0,0.0,0,0.0,0.0,0.0,0.0,0.0,0.0,0.0,0,0.0,0.0
129,10.1016/j.jpowsour.2011.07.071,6.993333333,298.0,1.0,LiTFSI,mol/l,w,0.0,0.0,1.0,0.0,0.0,0.0,0,0,0,0.0,0.0,0.0,0.0,0.0,0.0,0.0,0.0,0.0,0.0,0.0,0.0,0.0,0.0,0.0,0,0.0,0.0,0,0.0,0.0,0.0,0.0,0.0,0.0,0.0,0,0.0,0.0
193,10.1016/j.jpowsour.2011.07.071,3.379987628,256.1150634,1.0,LiTFSI,mol/l,mol,0.5,0.0,0.5,0.0,0.0,0.0,0,0,0,0.0,0.0,0.0,0.0,0.0,0.0,0.0,0.0,0.0,0.0,0.0,0.0,0.0,0.0,0.0,0,0.0,0.0,0,0.0,0.0,0.0,0.0,0.0,0.0,0.0,0,0.0,0.0
194,10.1016/j.jpowsour.2011.07.071,3.48669966,257.0306217,1.0,LiTFSI,mol/l,mol,0.5,0.0,0.5,0.0,0.0,0.0,0,0,0,0.0,0.0,0.0,0.0,0.0,0.0,0.0,0.0,0.0,0.0,0.0,0.0,0.0,0.0,0.0,0,0.0,0.0,0,0.0,0.0,0.0,0.0,0.0,0.0,0.0,0,0.0,0.0
195,10.1016/j.jpowsour.2011.07.071,3.543148778,258.0946489,1.0,LiTFSI,mol/l,mol,0.5,0.0,0.5,0.0,0.0,0.0,0,0,0,0.0,0.0,0.0,0.0,0.0,0.0,0.0,0.0,0.0,0.0,0.0,0.0,0.0,0.0,0.0,0,0.0,0.0,0,0.0,0.0,0.0,0.0,0.0,0.0,0.0,0,0.0,0.0
196,10.1016/j.jpowsour.2011.07.071,3.598824621,259.0071141,1.0,LiTFSI,mol/l,mol,0.5,0.0,0.5,0.0,0.0,0.0,0,0,0,0.0,0.0,0.0,0.0,0.0,0.0,0.0,0.0,0.0,0.0,0.0,0.0,0.0,0.0,0.0,0,0.0,0.0,0,0.0,0.0,0.0,0.0,0.0,0.0,0.0,0,0.0,0.0
197,10.1016/j.jpowsour.2011.07.071,3.603464275,259.9164862,1.0,LiTFSI,mol/l,mol,0.5,0.0,0.5,0.0,0.0,0.0,0,0,0,0.0,0.0,0.0,0.0,0.0,0.0,0.0,0.0,0.0,0.0,0.0,0.0,0.0,0.0,0.0,0,0.0,0.0,0,0.0,0.0,0.0,0.0,0.0,0.0,0.0,0,0.0,0.0
198,10.1016/j.jpowsour.2011.07.071,3.712496134,261.2867306,1.0,LiTFSI,mol/l,mol,0.5,0.0,0.5,0.0,0.0,0.0,0,0,0,0.0,0.0,0.0,0.0,0.0,0.0,0.0,0.0,0.0,0.0,0.0,0.0,0.0,0.0,0.0,0,0.0,0.0,0,0.0,0.0,0.0,0.0,0.0,0.0,0.0,0,0.0,0.0
199,10.1016/j.jpowsour.2011.07.071,3.718682338,262.4992267,1.0,LiTFSI,mol/l,mol,0.5,0.0,0.5,0.0,0.0,0.0,0,0,0,0.0,0.0,0.0,0.0,0.0,0.0,0.0,0.0,0.0,0.0,0.0,0.0,0.0,0.0,0.0,0,0.0,0.0,0,0.0,0.0,0.0,0.0,0.0,0.0,0.0,0,0.0,0.0
200,10.1016/j.jpowsour.2011.07.071,3.774358181,263.4116919,1.0,LiTFSI,mol/l,mol,0.5,0.0,0.5,0.0,0.0,0.0,0,0,0,0.0,0.0,0.0,0.0,0.0,0.0,0.0,0.0,0.0,0.0,0.0,0.0,0.0,0.0,0.0,0,0.0,0.0,0,0.0,0.0,0.0,0.0,0.0,0.0,0.0,0,0.0,0.0
201,10.1016/j.jpowsour.2011.07.071,3.778224559,264.169502,1.0,LiTFSI,mol/l,mol,0.5,0.0,0.5,0.0,0.0,0.0,0,0,0,0.0,0.0,0.0,0.0,0.0,0.0,0.0,0.0,0.0,0.0,0.0,0.0,0.0,0.0,0.0,0,0.0,0.0,0,0.0,0.0,0.0,0.0,0.0,0.0,0.0,0,0.0,0.0
202,10.1016/j.jpowsour.2011.07.071,3.884163316,264.9334983,1.0,LiTFSI,mol/l,mol,0.5,0.0,0.5,0.0,0.0,0.0,0,0,0,0.0,0.0,0.0,0.0,0.0,0.0,0.0,0.0,0.0,0.0,0.0,0.0,0.0,0.0,0.0,0,0.0,0.0,0,0.0,0.0,0.0,0.0,0.0,0.0,0.0,0,0.0,0.0
203,10.1016/j.jpowsour.2011.07.071,4.041911537,265.8521497,1.0,LiTFSI,mol/l,mol,0.5,0.0,0.5,0.0,0.0,0.0,0,0,0,0.0,0.0,0.0,0.0,0.0,0.0,0.0,0.0,0.0,0.0,0.0,0.0,0.0,0.0,0.0,0,0.0,0.0,0,0.0,0.0,0.0,0.0,0.0,0.0,0.0,0,0.0,0.0
204,10.1016/j.jpowsour.2011.07.071,4.20120631,267.0739251,1.0,LiTFSI,mol/l,mol,0.5,0.0,0.5,0.0,0.0,0.0,0,0,0,0.0,0.0,0.0,0.0,0.0,0.0,0.0,0.0,0.0,0.0,0.0,0.0,0.0,0.0,0.0,0,0.0,0.0,0,0.0,0.0,0.0,0.0,0.0,0.0,0.0,0,0.0,0.0
205,10.1016/j.jpowsour.2011.07.071,4.20816579,268.4379833,1.0,LiTFSI,mol/l,mol,0.5,0.0,0.5,0.0,0.0,0.0,0,0,0,0.0,0.0,0.0,0.0,0.0,0.0,0.0,0.0,0.0,0.0,0.0,0.0,0.0,0.0,0.0,0,0.0,0.0,0,0.0,0.0,0.0,0.0,0.0,0.0,0.0,0,0.0,0.0
206,10.1016/j.jpowsour.2011.07.071,4.215125271,269.8020414,1.0,LiTFSI,mol/l,mol,0.5,0.0,0.5,0.0,0.0,0.0,0,0,0,0.0,0.0,0.0,0.0,0.0,0.0,0.0,0.0,0.0,0.0,0.0,0.0,0.0,0.0,0.0,0,0.0,0.0,0,0.0,0.0,0.0,0.0,0.0,0.0,0.0,0,0.0,0.0
207,10.1016/j.jpowsour.2011.07.071,4.323383854,271.0207238,1.0,LiTFSI,mol/l,mol,0.5,0.0,0.5,0.0,0.0,0.0,0,0,0,0.0,0.0,0.0,0.0,0.0,0.0,0.0,0.0,0.0,0.0,0.0,0.0,0.0,0.0,0.0,0,0.0,0.0,0,0.0,0.0,0.0,0.0,0.0,0.0,0.0,0,0.0,0.0
208,10.1016/j.jpowsour.2011.07.071,4.531394989,271.7909063,1.0,LiTFSI,mol/l,mol,0.5,0.0,0.5,0.0,0.0,0.0,0,0,0,0.0,0.0,0.0,0.0,0.0,0.0,0.0,0.0,0.0,0.0,0.0,0.0,0.0,0.0,0.0,0,0.0,0.0,0,0.0,0.0,0.0,0.0,0.0,0.0,0.0,0,0.0,0.0
209,10.1016/j.jpowsour.2011.07.071,4.739406124,272.5610888,1.0,LiTFSI,mol/l,mol,0.5,0.0,0.5,0.0,0.0,0.0,0,0,0,0.0,0.0,0.0,0.0,0.0,0.0,0.0,0.0,0.0,0.0,0.0,0.0,0.0,0.0,0.0,0,0.0,0.0,0,0.0,0.0,0.0,0.0,0.0,0.0,0.0,0,0.0,0.0
210,10.1016/j.jpowsour.2011.07.071,4.94741726,273.3312713,1.0,LiTFSI,mol/l,mol,0.5,0.0,0.5,0.0,0.0,0.0,0,0,0,0.0,0.0,0.0,0.0,0.0,0.0,0.0,0.0,0.0,0.0,0.0,0.0,0.0,0.0,0.0,0,0.0,0.0,0,0.0,0.0,0.0,0.0,0.0,0.0,0.0,0,0.0,0.0
211,10.1016/j.jpowsour.2011.07.071,4.95437674,274.6953294,1.0,LiTFSI,mol/l,mol,0.5,0.0,0.5,0.0,0.0,0.0,0,0,0,0.0,0.0,0.0,0.0,0.0,0.0,0.0,0.0,0.0,0.0,0.0,0.0,0.0,0.0,0.0,0,0.0,0.0,0,0.0,0.0,0.0,0.0,0.0,0.0,0.0,0,0.0,0.0
212,10.1016/j.jpowsour.2011.07.071,5.010052583,275.6077946,1.0,LiTFSI,mol/l,mol,0.5,0.0,0.5,0.0,0.0,0.0,0,0,0,0.0,0.0,0.0,0.0,0.0,0.0,0.0,0.0,0.0,0.0,0.0,0.0,0.0,0.0,0.0,0,0.0,0.0,0,0.0,0.0,0.0,0.0,0.0,0.0,0.0,0,0.0,0.0
213,10.1016/j.jpowsour.2011.07.071,5.119857717,277.129601,1.0,LiTFSI,mol/l,mol,0.5,0.0,0.5,0.0,0.0,0.0,0,0,0,0.0,0.0,0.0,0.0,0.0,0.0,0.0,0.0,0.0,0.0,0.0,0.0,0.0,0.0,0.0,0,0.0,0.0,0,0.0,0.0,0.0,0.0,0.0,0.0,0.0,0,0.0,0.0
214,10.1016/j.jpowsour.2011.07.071,5.276059388,277.7451284,1.0,LiTFSI,mol/l,mol,0.5,0.0,0.5,0.0,0.0,0.0,0,0,0,0.0,0.0,0.0,0.0,0.0,0.0,0.0,0.0,0.0,0.0,0.0,0.0,0.0,0.0,0.0,0,0.0,0.0,0,0.0,0.0,0.0,0.0,0.0,0.0,0.0,0,0.0,0.0
215,10.1016/j.jpowsour.2011.07.071,5.43535416,278.9669038,1.0,LiTFSI,mol/l,mol,0.5,0.0,0.5,0.0,0.0,0.0,0,0,0,0.0,0.0,0.0,0.0,0.0,0.0,0.0,0.0,0.0,0.0,0.0,0.0,0.0,0.0,0.0,0,0.0,0.0,0,0.0,0.0,0.0,0.0,0.0,0.0,0.0,0,0.0,0.0
216,10.1016/j.jpowsour.2011.07.071,5.647231673,280.4948964,1.0,LiTFSI,mol/l,mol,0.5,0.0,0.5,0.0,0.0,0.0,0,0,0,0.0,0.0,0.0,0.0,0.0,0.0,0.0,0.0,0.0,0.0,0.0,0.0,0.0,0.0,0.0,0,0.0,0.0,0,0.0,0.0,0.0,0.0,0.0,0.0,0.0,0,0.0,0.0
217,10.1016/j.jpowsour.2011.07.071,5.856016084,281.4166409,1.0,LiTFSI,mol/l,mol,0.5,0.0,0.5,0.0,0.0,0.0,0,0,0,0.0,0.0,0.0,0.0,0.0,0.0,0.0,0.0,0.0,0.0,0.0,0.0,0.0,0.0,0.0,0,0.0,0.0,0,0.0,0.0,0.0,0.0,0.0,0.0,0.0,0,0.0,0.0
218,10.1016/j.jpowsour.2011.07.071,5.910918651,282.1775441,1.0,LiTFSI,mol/l,mol,0.5,0.0,0.5,0.0,0.0,0.0,0,0,0,0.0,0.0,0.0,0.0,0.0,0.0,0.0,0.0,0.0,0.0,0.0,0.0,0.0,0.0,0.0,0,0.0,0.0,0,0.0,0.0,0.0,0.0,0.0,0.0,0.0,0,0.0,0.0
219,10.1016/j.jpowsour.2011.07.071,6.170739251,283.1023817,1.0,LiTFSI,mol/l,mol,0.5,0.0,0.5,0.0,0.0,0.0,0,0,0,0.0,0.0,0.0,0.0,0.0,0.0,0.0,0.0,0.0,0.0,0.0,0.0,0.0,0.0,0.0,0,0.0,0.0,0,0.0,0.0,0.0,0.0,0.0,0.0,0.0,0,0.0,0.0
220,10.1016/j.jpowsour.2011.07.071,6.484689143,284.6365605,1.0,LiTFSI,mol/l,mol,0.5,0.0,0.5,0.0,0.0,0.0,0,0,0,0.0,0.0,0.0,0.0,0.0,0.0,0.0,0.0,0.0,0.0,0.0,0.0,0.0,0.0,0.0,0,0.0,0.0,0,0.0,0.0,0.0,0.0,0.0,0.0,0.0,0,0.0,0.0
221,10.1016/j.jpowsour.2011.07.071,6.596040829,286.4614909,1.0,LiTFSI,mol/l,mol,0.5,0.0,0.5,0.0,0.0,0.0,0,0,0,0.0,0.0,0.0,0.0,0.0,0.0,0.0,0.0,0.0,0.0,0.0,0.0,0.0,0.0,0.0,0,0.0,0.0,0,0.0,0.0,0.0,0.0,0.0,0.0,0.0,0,0.0,0.0
222,10.1016/j.jpowsour.2011.07.071,7.065419115,288.459635,1.0,LiTFSI,mol/l,mol,0.5,0.0,0.5,0.0,0.0,0.0,0,0,0,0.0,0.0,0.0,0.0,0.0,0.0,0.0,0.0,0.0,0.0,0.0,0.0,0.0,0.0,0.0,0,0.0,0.0,0,0.0,0.0,0.0,0.0,0.0,0.0,0.0,0,0.0,0.0
223,10.1016/j.jpowsour.2011.07.071,7.226260439,289.9845345,1.0,LiTFSI,mol/l,mol,0.5,0.0,0.5,0.0,0.0,0.0,0,0,0,0.0,0.0,0.0,0.0,0.0,0.0,0.0,0.0,0.0,0.0,0.0,0.0,0.0,0.0,0.0,0,0.0,0.0,0,0.0,0.0,0.0,0.0,0.0,0.0,0.0,0,0.0,0.0
224,10.1016/j.jpowsour.2011.07.071,7.696412001,292.1342406,1.0,LiTFSI,mol/l,mol,0.5,0.0,0.5,0.0,0.0,0.0,0,0,0,0.0,0.0,0.0,0.0,0.0,0.0,0.0,0.0,0.0,0.0,0.0,0.0,0.0,0.0,0.0,0,0.0,0.0,0,0.0,0.0,0.0,0.0,0.0,0.0,0.0,0,0.0,0.0
225,10.1016/j.jpowsour.2011.07.071,8.064491185,294.2777606,1.0,LiTFSI,mol/l,mol,0.5,0.0,0.5,0.0,0.0,0.0,0,0,0,0.0,0.0,0.0,0.0,0.0,0.0,0.0,0.0,0.0,0.0,0.0,0.0,0.0,0.0,0.0,0,0.0,0.0,0,0.0,0.0,0.0,0.0,0.0,0.0,0.0,0,0.0,0.0
226,10.1016/j.jpowsour.2011.07.071,8.638261676,296.736777,1.0,LiTFSI,mol/l,mol,0.5,0.0,0.5,0.0,0.0,0.0,0,0,0,0.0,0.0,0.0,0.0,0.0,0.0,0.0,0.0,0.0,0.0,0.0,0.0,0.0,0.0,0.0,0,0.0,0.0,0,0.0,0.0,0.0,0.0,0.0,0.0,0.0,0,0.0,0.0
227,10.1016/j.jpowsour.2011.07.071,8.849365914,298.1132075,1.0,LiTFSI,mol/l,mol,0.5,0.0,0.5,0.0,0.0,0.0,0,0,0,0.0,0.0,0.0,0.0,0.0,0.0,0.0,0.0,0.0,0.0,0.0,0.0,0.0,0.0,0.0,0,0.0,0.0,0,0.0,0.0,0.0,0.0,0.0,0.0,0.0,0,0.0,0.0
228,10.1016/j.jpowsour.2011.07.071,8.9607176,299.938138,1.0,LiTFSI,mol/l,mol,0.5,0.0,0.5,0.0,0.0,0.0,0,0,0,0.0,0.0,0.0,0.0,0.0,0.0,0.0,0.0,0.0,0.0,0.0,0.0,0.0,0.0,0.0,0,0.0,0.0,0,0.0,0.0,0.0,0.0,0.0,0.0,0.0,0,0.0,0.0
229,10.1016/j.jpowsour.2011.07.071,9.638107021,302.7064646,1.0,LiTFSI,mol/l,mol,0.5,0.0,0.5,0.0,0.0,0.0,0,0,0,0.0,0.0,0.0,0.0,0.0,0.0,0.0,0.0,0.0,0.0,0.0,0.0,0.0,0.0,0.0,0,0.0,0.0,0,0.0,0.0,0.0,0.0,0.0,0.0,0.0,0,0.0,0.0
230,10.1016/j.jpowsour.2011.07.071,9.799721621,304.3829261,1.0,LiTFSI,mol/l,mol,0.5,0.0,0.5,0.0,0.0,0.0,0,0,0,0.0,0.0,0.0,0.0,0.0,0.0,0.0,0.0,0.0,0.0,0.0,0.0,0.0,0.0,0.0,0,0.0,0.0,0,0.0,0.0,0.0,0.0,0.0,0.0,0.0,0,0.0,0.0
231,10.1016/j.jpowsour.2011.07.071,10.11444479,306.0686669,1.0,LiTFSI,mol/l,mol,0.5,0.0,0.5,0.0,0.0,0.0,0,0,0,0.0,0.0,0.0,0.0,0.0,0.0,0.0,0.0,0.0,0.0,0.0,0.0,0.0,0.0,0.0,0,0.0,0.0,0,0.0,0.0,0.0,0.0,0.0,0.0,0.0,0,0.0,0.0
232,10.1016/j.jpowsour.2011.07.071,10.78951438,308.3823075,1.0,LiTFSI,mol/l,mol,0.5,0.0,0.5,0.0,0.0,0.0,0,0,0,0.0,0.0,0.0,0.0,0.0,0.0,0.0,0.0,0.0,0.0,0.0,0.0,0.0,0.0,0.0,0,0.0,0.0,0,0.0,0.0,0.0,0.0,0.0,0.0,0.0,0,0.0,0.0
233,10.1016/j.jpowsour.2011.07.071,11.15682029,310.3742654,1.0,LiTFSI,mol/l,mol,0.5,0.0,0.5,0.0,0.0,0.0,0,0,0,0.0,0.0,0.0,0.0,0.0,0.0,0.0,0.0,0.0,0.0,0.0,0.0,0.0,0.0,0.0,0,0.0,0.0,0,0.0,0.0,0.0,0.0,0.0,0.0,0.0,0,0.0,0.0
234,10.1016/j.jpowsour.2011.07.071,11.83343644,312.99103,1.0,LiTFSI,mol/l,mol,0.5,0.0,0.5,0.0,0.0,0.0,0,0,0,0.0,0.0,0.0,0.0,0.0,0.0,0.0,0.0,0.0,0.0,0.0,0.0,0.0,0.0,0.0,0,0.0,0.0,0,0.0,0.0,0.0,0.0,0.0,0.0,0.0,0,0.0,0.0
235,10.1016/j.jpowsour.2011.07.071,12.0437674,314.2158985,1.0,LiTFSI,mol/l,mol,0.5,0.0,0.5,0.0,0.0,0.0,0,0,0,0.0,0.0,0.0,0.0,0.0,0.0,0.0,0.0,0.0,0.0,0.0,0.0,0.0,0.0,0.0,0,0.0,0.0,0,0.0,0.0,0.0,0.0,0.0,0.0,0.0,0,0.0,0.0
236,10.1016/j.jpowsour.2011.07.071,12.46288277,316.3625116,1.0,LiTFSI,mol/l,mol,0.5,0.0,0.5,0.0,0.0,0.0,0,0,0,0.0,0.0,0.0,0.0,0.0,0.0,0.0,0.0,0.0,0.0,0.0,0.0,0.0,0.0,0.0,0,0.0,0.0,0,0.0,0.0,0.0,0.0,0.0,0.0,0.0,0,0.0,0.0
237,10.1016/j.jpowsour.2011.07.071,12.88122487,318.3575626,1.0,LiTFSI,mol/l,mol,0.5,0.0,0.5,0.0,0.0,0.0,0,0,0,0.0,0.0,0.0,0.0,0.0,0.0,0.0,0.0,0.0,0.0,0.0,0.0,0.0,0.0,0.0,0,0.0,0.0,0,0.0,0.0,0.0,0.0,0.0,0.0,0.0,0,0.0,0.0
238,10.1016/j.jpowsour.2011.07.071,13.24930405,320.5010826,1.0,LiTFSI,mol/l,mol,0.5,0.0,0.5,0.0,0.0,0.0,0,0,0,0.0,0.0,0.0,0.0,0.0,0.0,0.0,0.0,0.0,0.0,0.0,0.0,0.0,0.0,0.0,0,0.0,0.0,0,0.0,0.0,0.0,0.0,0.0,0.0,0.0,0,0.0,0.0
239,10.1016/j.jpowsour.2011.07.071,13.41014538,322.0259821,1.0,LiTFSI,mol/l,mol,0.5,0.0,0.5,0.0,0.0,0.0,0,0,0,0.0,0.0,0.0,0.0,0.0,0.0,0.0,0.0,0.0,0.0,0.0,0.0,0.0,0.0,0.0,0,0.0,0.0,0,0.0,0.0,0.0,0.0,0.0,0.0,0.0,0,0.0,0.0
240,10.1016/j.jpowsour.2011.07.071,14.20275286,327.3770492,1.0,LiTFSI,mol/l,mol,0.5,0.0,0.5,0.0,0.0,0.0,0,0,0,0.0,0.0,0.0,0.0,0.0,0.0,0.0,0.0,0.0,0.0,0.0,0.0,0.0,0.0,0.0,0,0.0,0.0,0,0.0,0.0,0.0,0.0,0.0,0.0,0.0,0,0.0,0.0
241,10.1016/j.jpowsour.2011.07.071,14.97757501,329.2421899,1.0,LiTFSI,mol/l,mol,0.5,0.0,0.5,0.0,0.0,0.0,0,0,0,0.0,0.0,0.0,0.0,0.0,0.0,0.0,0.0,0.0,0.0,0.0,0.0,0.0,0.0,0.0,0,0.0,0.0,0,0.0,0.0,0.0,0.0,0.0,0.0,0.0,0,0.0,0.0
242,10.1016/j.jpowsour.2011.07.071,15.08815342,330.9155583,1.0,LiTFSI,mol/l,mol,0.5,0.0,0.5,0.0,0.0,0.0,0,0,0,0.0,0.0,0.0,0.0,0.0,0.0,0.0,0.0,0.0,0.0,0.0,0.0,0.0,0.0,0.0,0,0.0,0.0,0,0.0,0.0,0.0,0.0,0.0,0.0,0.0,0,0.0,0.0
243,10.1016/j.jpowsour.2011.07.071,15.24435509,331.5310857,1.0,LiTFSI,mol/l,mol,0.5,0.0,0.5,0.0,0.0,0.0,0,0,0,0.0,0.0,0.0,0.0,0.0,0.0,0.0,0.0,0.0,0.0,0.0,0.0,0.0,0.0,0.0,0,0.0,0.0,0,0.0,0.0,0.0,0.0,0.0,0.0,0.0,0,0.0,0.0
244,10.1016/j.jpowsour.2011.07.071,15.40287659,332.6012991,1.0,LiTFSI,mol/l,mol,0.5,0.0,0.5,0.0,0.0,0.0,0,0,0,0.0,0.0,0.0,0.0,0.0,0.0,0.0,0.0,0.0,0.0,0.0,0.0,0.0,0.0,0.0,0,0.0,0.0,0,0.0,0.0,0.0,0.0,0.0,0.0,0.0,0,0.0,0.0
245,10.1016/j.jpowsour.2011.07.071,15.50881534,333.3652954,1.0,LiTFSI,mol/l,mol,0.5,0.0,0.5,0.0,0.0,0.0,0,0,0,0.0,0.0,0.0,0.0,0.0,0.0,0.0,0.0,0.0,0.0,0.0,0.0,0.0,0.0,0.0,0,0.0,0.0,0,0.0,0.0,0.0,0.0,0.0,0.0,0.0,0,0.0,0.0
246,10.1016/j.jpowsour.2011.07.071,15.6147541,334.1292917,1.0,LiTFSI,mol/l,mol,0.5,0.0,0.5,0.0,0.0,0.0,0,0,0,0.0,0.0,0.0,0.0,0.0,0.0,0.0,0.0,0.0,0.0,0.0,0.0,0.0,0.0,0.0,0,0.0,0.0,0,0.0,0.0,0.0,0.0,0.0,0.0,0.0,0,0.0,0.0
247,10.1016/j.jpowsour.2011.07.071,15.87380142,334.9025673,1.0,LiTFSI,mol/l,mol,0.5,0.0,0.5,0.0,0.0,0.0,0,0,0,0.0,0.0,0.0,0.0,0.0,0.0,0.0,0.0,0.0,0.0,0.0,0.0,0.0,0.0,0.0,0,0.0,0.0,0,0.0,0.0,0.0,0.0,0.0,0.0,0.0,0,0.0,0.0
248,10.1016/j.jpowsour.2011.07.071,14.02618827,324.4370554,1.0,LiTFSI,mol/l,mol,0.5,0.0,0.5,0.0,0.0,0.0,0,0,0,0.0,0.0,0.0,0.0,0.0,0.0,0.0,0.0,0.0,0.0,0.0,0.0,0.0,0.0,0.0,0,0.0,0.0,0,0.0,0.0,0.0,0.0,0.0,0.0,0.0,0,0.0,0.0
249,10.1016/j.jpowsour.2011.07.071,14.2478606,326.2181668,1.0,LiTFSI,mol/l,mol,0.5,0.0,0.5,0.0,0.0,0.0,0,0,0,0.0,0.0,0.0,0.0,0.0,0.0,0.0,0.0,0.0,0.0,0.0,0.0,0.0,0.0,0.0,0,0.0,0.0,0,0.0,0.0,0.0,0.0,0.0,0.0,0.0,0,0.0,0.0
3593,10.1149/1.1344281,16.88831057,375.3490984,1.0,LiTFSI,mol/l,mol,0.0,1.0,0.0,0.0,0.0,0.0,0,0,0,0.0,0.0,0.0,0.0,0.0,0.0,0.0,0.0,0.0,0.0,0.0,0.0,0.0,0.0,0.0,0,0.0,0.0,0,0.0,0.0,0.0,0.0,0.0,0.0,0.0,0,0.0,0.0
3594,10.1149/1.1344281,15.5992403,370.2464953,1.0,LiTFSI,mol/l,mol,0.0,1.0,0.0,0.0,0.0,0.0,0,0,0,0.0,0.0,0.0,0.0,0.0,0.0,0.0,0.0,0.0,0.0,0.0,0.0,0.0,0.0,0.0,0,0.0,0.0,0,0.0,0.0,0.0,0.0,0.0,0.0,0.0,0,0.0,0.0
3595,10.1149/1.1344281,15.11159636,365.2885407,1.0,LiTFSI,mol/l,mol,0.0,1.0,0.0,0.0,0.0,0.0,0,0,0,0.0,0.0,0.0,0.0,0.0,0.0,0.0,0.0,0.0,0.0,0.0,0.0,0.0,0.0,0.0,0,0.0,0.0,0,0.0,0.0,0.0,0.0,0.0,0.0,0.0,0,0.0,0.0
3596,10.1149/1.1344281,14.18156428,360.0909409,1.0,LiTFSI,mol/l,mol,0.0,1.0,0.0,0.0,0.0,0.0,0,0,0,0.0,0.0,0.0,0.0,0.0,0.0,0.0,0.0,0.0,0.0,0.0,0.0,0.0,0.0,0.0,0,0.0,0.0,0,0.0,0.0,0.0,0.0,0.0,0.0,0.0,0,0.0,0.0
3597,10.1149/1.1344281,13.73823796,355.7556741,1.0,LiTFSI,mol/l,mol,0.0,1.0,0.0,0.0,0.0,0.0,0,0,0,0.0,0.0,0.0,0.0,0.0,0.0,0.0,0.0,0.0,0.0,0.0,0.0,0.0,0.0,0.0,0,0.0,0.0,0,0.0,0.0,0.0,0.0,0.0,0.0,0.0,0,0.0,0.0
3598,10.1149/1.1344281,12.89272821,349.786968,1.0,LiTFSI,mol/l,mol,0.0,1.0,0.0,0.0,0.0,0.0,0,0,0,0.0,0.0,0.0,0.0,0.0,0.0,0.0,0.0,0.0,0.0,0.0,0.0,0.0,0.0,0.0,0,0.0,0.0,0,0.0,0.0,0.0,0.0,0.0,0.0,0.0,0,0.0,0.0
3599,10.1149/1.1344281,11.90863732,345.6878836,1.0,LiTFSI,mol/l,mol,0.0,1.0,0.0,0.0,0.0,0.0,0,0,0,0.0,0.0,0.0,0.0,0.0,0.0,0.0,0.0,0.0,0.0,0.0,0.0,0.0,0.0,0.0,0,0.0,0.0,0,0.0,0.0,0.0,0.0,0.0,0.0,0.0,0,0.0,0.0
3600,10.1149/1.1344281,10.99966124,340.3733362,1.0,LiTFSI,mol/l,mol,0.0,1.0,0.0,0.0,0.0,0.0,0,0,0,0.0,0.0,0.0,0.0,0.0,0.0,0.0,0.0,0.0,0.0,0.0,0.0,0.0,0.0,0.0,0,0.0,0.0,0,0.0,0.0,0.0,0.0,0.0,0.0,0.0,0,0.0,0.0
3601,10.1149/1.1344281,10.48792698,335.5409396,1.0,LiTFSI,mol/l,mol,0.0,1.0,0.0,0.0,0.0,0.0,0,0,0,0.0,0.0,0.0,0.0,0.0,0.0,0.0,0.0,0.0,0.0,0.0,0.0,0.0,0.0,0.0,0,0.0,0.0,0,0.0,0.0,0.0,0.0,0.0,0.0,0.0,0,0.0,0.0
3602,10.1149/1.1344281,9.842455236,331.1503252,1.0,LiTFSI,mol/l,mol,0.0,1.0,0.0,0.0,0.0,0.0,0,0,0,0.0,0.0,0.0,0.0,0.0,0.0,0.0,0.0,0.0,0.0,0.0,0.0,0.0,0.0,0.0,0,0.0,0.0,0,0.0,0.0,0.0,0.0,0.0,0.0,0.0,0,0.0,0.0
3603,10.1149/1.1344281,8.947962141,325.6695285,1.0,LiTFSI,mol/l,mol,0.0,1.0,0.0,0.0,0.0,0.0,0,0,0,0.0,0.0,0.0,0.0,0.0,0.0,0.0,0.0,0.0,0.0,0.0,0.0,0.0,0.0,0.0,0,0.0,0.0,0,0.0,0.0,0.0,0.0,0.0,0.0,0.0,0,0.0,0.0
3604,10.1149/1.1344281,8.397266396,321.2409042,1.0,LiTFSI,mol/l,mol,0.0,1.0,0.0,0.0,0.0,0.0,0,0,0,0.0,0.0,0.0,0.0,0.0,0.0,0.0,0.0,0.0,0.0,0.0,0.0,0.0,0.0,0.0,0,0.0,0.0,0,0.0,0.0,0.0,0.0,0.0,0.0,0.0,0,0.0,0.0
3605,10.1149/1.1344281,7.395465531,316.0767795,1.0,LiTFSI,mol/l,mol,0.0,1.0,0.0,0.0,0.0,0.0,0,0,0,0.0,0.0,0.0,0.0,0.0,0.0,0.0,0.0,0.0,0.0,0.0,0.0,0.0,0.0,0.0,0,0.0,0.0,0,0.0,0.0,0.0,0.0,0.0,0.0,0.0,0,0.0,0.0
3606,10.1149/1.1344281,6.830975986,310.8093421,1.0,LiTFSI,mol/l,mol,0.0,1.0,0.0,0.0,0.0,0.0,0,0,0,0.0,0.0,0.0,0.0,0.0,0.0,0.0,0.0,0.0,0.0,0.0,0.0,0.0,0.0,0.0,0,0.0,0.0,0,0.0,0.0,0.0,0.0,0.0,0.0,0.0,0,0.0,0.0
3607,10.1149/1.1344281,6.112331451,305.9744521,1.0,LiTFSI,mol/l,mol,0.0,1.0,0.0,0.0,0.0,0.0,0,0,0,0.0,0.0,0.0,0.0,0.0,0.0,0.0,0.0,0.0,0.0,0.0,0.0,0.0,0.0,0.0,0,0.0,0.0,0,0.0,0.0,0.0,0.0,0.0,0.0,0.0,0,0.0,0.0
3608,10.1149/1.1344281,5.469291042,301.5435986,1.0,LiTFSI,mol/l,mol,0.0,1.0,0.0,0.0,0.0,0.0,0,0,0,0.0,0.0,0.0,0.0,0.0,0.0,0.0,0.0,0.0,0.0,0.0,0.0,0.0,0.0,0.0,0,0.0,0.0,0,0.0,0.0,0.0,0.0,0.0,0.0,0.0,0,0.0,0.0
3609,10.1149/1.1344281,4.893900918,296.9905725,1.0,LiTFSI,mol/l,mol,0.0,1.0,0.0,0.0,0.0,0.0,0,0,0,0.0,0.0,0.0,0.0,0.0,0.0,0.0,0.0,0.0,0.0,0.0,0.0,0.0,0.0,0.0,0,0.0,0.0,0,0.0,0.0,0.0,0.0,0.0,0.0,0.0,0,0.0,0.0
3610,10.1149/1.1344281,4.175318937,292.0865677,1.0,LiTFSI,mol/l,mol,0.0,1.0,0.0,0.0,0.0,0.0,0,0,0,0.0,0.0,0.0,0.0,0.0,0.0,0.0,0.0,0.0,0.0,0.0,0.0,0.0,0.0,0.0,0,0.0,0.0,0,0.0,0.0,0.0,0.0,0.0,0.0,0.0,0,0.0,0.0
3611,10.1149/1.1344281,3.677199915,286.6490324,1.0,LiTFSI,mol/l,mol,0.0,1.0,0.0,0.0,0.0,0.0,0,0,0,0.0,0.0,0.0,0.0,0.0,0.0,0.0,0.0,0.0,0.0,0.0,0.0,0.0,0.0,0.0,0,0.0,0.0,0,0.0,0.0,0.0,0.0,0.0,0.0,0.0,0,0.0,0.0
3612,10.1149/1.1344281,3.087842728,281.6288791,1.0,LiTFSI,mol/l,mol,0.0,1.0,0.0,0.0,0.0,0.0,0,0,0,0.0,0.0,0.0,0.0,0.0,0.0,0.0,0.0,0.0,0.0,0.0,0.0,0.0,0.0,0.0,0,0.0,0.0,0,0.0,0.0,0.0,0.0,0.0,0.0,0.0,0,0.0,0.0
3613,10.1149/1.1344281,2.634448149,276.5673943,1.0,LiTFSI,mol/l,mol,0.0,1.0,0.0,0.0,0.0,0.0,0,0,0,0.0,0.0,0.0,0.0,0.0,0.0,0.0,0.0,0.0,0.0,0.0,0.0,0.0,0.0,0.0,0,0.0,0.0,0,0.0,0.0,0.0,0.0,0.0,0.0,0.0,0,0.0,0.0
3614,10.1149/1.1344281,2.109297952,271.8869669,1.0,LiTFSI,mol/l,mol,0.0,1.0,0.0,0.0,0.0,0.0,0,0,0,0.0,0.0,0.0,0.0,0.0,0.0,0.0,0.0,0.0,0.0,0.0,0.0,0.0,0.0,0.0,0,0.0,0.0,0,0.0,0.0,0.0,0.0,0.0,0.0,0.0,0,0.0,0.0
3615,10.1149/1.1344281,1.715863589,267.1624981,1.0,LiTFSI,mol/l,mol,0.0,1.0,0.0,0.0,0.0,0.0,0,0,0,0.0,0.0,0.0,0.0,0.0,0.0,0.0,0.0,0.0,0.0,0.0,0.0,0.0,0.0,0.0,0,0.0,0.0,0,0.0,0.0,0.0,0.0,0.0,0.0,0.0,0,0.0,0.0
3616,10.1149/1.1344281,1.395814116,262.0179582,1.0,LiTFSI,mol/l,mol,0.0,1.0,0.0,0.0,0.0,0.0,0,0,0,0.0,0.0,0.0,0.0,0.0,0.0,0.0,0.0,0.0,0.0,0.0,0.0,0.0,0.0,0.0,0,0.0,0.0,0,0.0,0.0,0.0,0.0,0.0,0.0,0.0,0,0.0,0.0
3617,10.1149/1.1344281,1.016006653,256.501612,1.0,LiTFSI,mol/l,mol,0.0,1.0,0.0,0.0,0.0,0.0,0,0,0,0.0,0.0,0.0,0.0,0.0,0.0,0.0,0.0,0.0,0.0,0.0,0.0,0.0,0.0,0.0,0,0.0,0.0,0,0.0,0.0,0.0,0.0,0.0,0.0,0.0,0,0.0,0.0
3618,10.1149/1.1344281,0.763411364,252.1072196,1.0,LiTFSI,mol/l,mol,0.0,1.0,0.0,0.0,0.0,0.0,0,0,0,0.0,0.0,0.0,0.0,0.0,0.0,0.0,0.0,0.0,0.0,0.0,0.0,0.0,0.0,0.0,0,0.0,0.0,0,0.0,0.0,0.0,0.0,0.0,0.0,0.0,0,0.0,0.0
3619,10.1149/1.1344281,0.538312523,247.165816,1.0,LiTFSI,mol/l,mol,0.0,1.0,0.0,0.0,0.0,0.0,0,0,0,0.0,0.0,0.0,0.0,0.0,0.0,0.0,0.0,0.0,0.0,0.0,0.0,0.0,0.0,0.0,0,0.0,0.0,0,0.0,0.0,0.0,0.0,0.0,0.0,0.0,0,0.0,0.0
3620,10.1149/1.1344281,0.367719991,242.0815012,1.0,LiTFSI,mol/l,mol,0.0,1.0,0.0,0.0,0.0,0.0,0,0,0,0.0,0.0,0.0,0.0,0.0,0.0,0.0,0.0,0.0,0.0,0.0,0.0,0.0,0.0,0.0,0,0.0,0.0,0,0.0,0.0,0.0,0.0,0.0,0.0,0.0,0,0.0,0.0
3621,10.1149/1.1344281,0.243336298,237.6763815,1.0,LiTFSI,mol/l,mol,0.0,1.0,0.0,0.0,0.0,0.0,0,0,0,0.0,0.0,0.0,0.0,0.0,0.0,0.0,0.0,0.0,0.0,0.0,0.0,0.0,0.0,0.0,0,0.0,0.0,0,0.0,0.0,0.0,0.0,0.0,0.0,0.0,0,0.0,0.0
3622,10.1149/1.1344281,0.146391965,232.6574704,1.0,LiTFSI,mol/l,mol,0.0,1.0,0.0,0.0,0.0,0.0,0,0,0,0.0,0.0,0.0,0.0,0.0,0.0,0.0,0.0,0.0,0.0,0.0,0.0,0.0,0.0,0.0,0,0.0,0.0,0,0.0,0.0,0.0,0.0,0.0,0.0,0.0,0,0.0,0.0
3623,10.1149/1.1344281,0.078804628,227.8390808,1.0,LiTFSI,mol/l,mol,0.0,1.0,0.0,0.0,0.0,0.0,0,0,0,0.0,0.0,0.0,0.0,0.0,0.0,0.0,0.0,0.0,0.0,0.0,0.0,0.0,0.0,0.0,0,0.0,0.0,0,0.0,0.0,0.0,0.0,0.0,0.0,0.0,0,0.0,0.0
3624,10.1149/1.1344281,0.038566204,222.0932641,1.0,LiTFSI,mol/l,mol,0.0,1.0,0.0,0.0,0.0,0.0,0,0,0,0.0,0.0,0.0,0.0,0.0,0.0,0.0,0.0,0.0,0.0,0.0,0.0,0.0,0.0,0.0,0,0.0,0.0,0,0.0,0.0,0.0,0.0,0.0,0.0,0.0,0,0.0,0.0
3625,10.1149/1.1344281,0.018873918,217.6928575,1.0,LiTFSI,mol/l,mol,0.0,1.0,0.0,0.0,0.0,0.0,0,0,0,0.0,0.0,0.0,0.0,0.0,0.0,0.0,0.0,0.0,0.0,0.0,0.0,0.0,0.0,0.0,0,0.0,0.0,0,0.0,0.0,0.0,0.0,0.0,0.0,0.0,0,0.0,0.0
3813,10.1149/1.1344281,10.25769363,338.3557034,0.5,LiTFSI,mol/l,mol,0.0,0.0,0.0,0.0,0.0,1.0,0,0,0,0.0,0.0,0.0,0.0,0.0,0.0,0.0,0.0,0.0,0.0,0.0,0.0,0.0,0.0,0.0,0,0.0,0.0,0,0.0,0.0,0.0,0.0,0.0,0.0,0.0,0,0.0,0.0
3814,10.1149/1.1344281,10.25769363,333.0961378,0.5,LiTFSI,mol/l,mol,0.0,0.0,0.0,0.0,0.0,1.0,0,0,0,0.0,0.0,0.0,0.0,0.0,0.0,0.0,0.0,0.0,0.0,0.0,0.0,0.0,0.0,0.0,0,0.0,0.0,0,0.0,0.0,0.0,0.0,0.0,0.0,0.0,0,0.0,0.0
3815,10.1149/1.1344281,10.25769363,328.2368302,0.5,LiTFSI,mol/l,mol,0.0,0.0,0.0,0.0,0.0,1.0,0,0,0,0.0,0.0,0.0,0.0,0.0,0.0,0.0,0.0,0.0,0.0,0.0,0.0,0.0,0.0,0.0,0,0.0,0.0,0,0.0,0.0,0.0,0.0,0.0,0.0,0.0,0,0.0,0.0
3816,10.1149/1.1344281,10.32314802,322.8222872,0.5,LiTFSI,mol/l,mol,0.0,0.0,0.0,0.0,0.0,1.0,0,0,0,0.0,0.0,0.0,0.0,0.0,0.0,0.0,0.0,0.0,0.0,0.0,0.0,0.0,0.0,0.0,0,0.0,0.0,0,0.0,0.0,0.0,0.0,0.0,0.0,0.0,0,0.0,0.0
3817,10.1149/1.1344281,10.32314802,317.8065302,0.5,LiTFSI,mol/l,mol,0.0,0.0,0.0,0.0,0.0,1.0,0,0,0,0.0,0.0,0.0,0.0,0.0,0.0,0.0,0.0,0.0,0.0,0.0,0.0,0.0,0.0,0.0,0,0.0,0.0,0,0.0,0.0,0.0,0.0,0.0,0.0,0.0,0,0.0,0.0
3818,10.1149/1.1344281,10.0,313.3740906,0.5,LiTFSI,mol/l,mol,0.0,0.0,0.0,0.0,0.0,1.0,0,0,0,0.0,0.0,0.0,0.0,0.0,0.0,0.0,0.0,0.0,0.0,0.0,0.0,0.0,0.0,0.0,0,0.0,0.0,0,0.0,0.0,0.0,0.0,0.0,0.0,0.0,0,0.0,0.0
3819,10.1149/1.1344281,10.0,308.4339357,0.5,LiTFSI,mol/l,mol,0.0,0.0,0.0,0.0,0.0,1.0,0,0,0,0.0,0.0,0.0,0.0,0.0,0.0,0.0,0.0,0.0,0.0,0.0,0.0,0.0,0.0,0.0,0,0.0,0.0,0,0.0,0.0,0.0,0.0,0.0,0.0,0.0,0,0.0,0.0
3820,10.1149/1.1344281,9.873591112,303.2356303,0.5,LiTFSI,mol/l,mol,0.0,0.0,0.0,0.0,0.0,1.0,0,0,0,0.0,0.0,0.0,0.0,0.0,0.0,0.0,0.0,0.0,0.0,0.0,0.0,0.0,0.0,0.0,0,0.0,0.0,0,0.0,0.0,0.0,0.0,0.0,0.0,0.0,0,0.0,0.0
3821,10.1149/1.1344281,9.748780144,297.4212537,0.5,LiTFSI,mol/l,mol,0.0,0.0,0.0,0.0,0.0,1.0,0,0,0,0.0,0.0,0.0,0.0,0.0,0.0,0.0,0.0,0.0,0.0,0.0,0.0,0.0,0.0,0.0,0,0.0,0.0,0,0.0,0.0,0.0,0.0,0.0,0.0,0.0,0,0.0,0.0
3822,10.1149/1.1344281,9.4436117,292.5814702,0.5,LiTFSI,mol/l,mol,0.0,0.0,0.0,0.0,0.0,1.0,0,0,0,0.0,0.0,0.0,0.0,0.0,0.0,0.0,0.0,0.0,0.0,0.0,0.0,0.0,0.0,0.0,0,0.0,0.0,0,0.0,0.0,0.0,0.0,0.0,0.0,0.0,0,0.0,0.0
3823,10.1149/1.1344281,9.147996017,287.5287705,0.5,LiTFSI,mol/l,mol,0.0,0.0,0.0,0.0,0.0,1.0,0,0,0,0.0,0.0,0.0,0.0,0.0,0.0,0.0,0.0,0.0,0.0,0.0,0.0,0.0,0.0,0.0,0,0.0,0.0,0,0.0,0.0,0.0,0.0,0.0,0.0,0.0,0,0.0,0.0
3824,10.1149/1.1344281,8.749615134,282.2910457,0.5,LiTFSI,mol/l,mol,0.0,0.0,0.0,0.0,0.0,1.0,0,0,0,0.0,0.0,0.0,0.0,0.0,0.0,0.0,0.0,0.0,0.0,0.0,0.0,0.0,0.0,0.0,0,0.0,0.0,0,0.0,0.0,0.0,0.0,0.0,0.0,0.0,0,0.0,0.0
3825,10.1149/1.1344281,8.421983081,277.7550436,0.5,LiTFSI,mol/l,mol,0.0,0.0,0.0,0.0,0.0,1.0,0,0,0,0.0,0.0,0.0,0.0,0.0,0.0,0.0,0.0,0.0,0.0,0.0,0.0,0.0,0.0,0.0,0,0.0,0.0,0,0.0,0.0,0.0,0.0,0.0,0.0,0.0,0,0.0,0.0
3826,10.1149/1.1344281,8.106619313,272.5347235,0.5,LiTFSI,mol/l,mol,0.0,0.0,0.0,0.0,0.0,1.0,0,0,0,0.0,0.0,0.0,0.0,0.0,0.0,0.0,0.0,0.0,0.0,0.0,0.0,0.0,0.0,0.0,0,0.0,0.0,0,0.0,0.0,0.0,0.0,0.0,0.0,0.0,0,0.0,0.0
3827,10.1149/1.1344281,7.558803207,267.3436967,0.5,LiTFSI,mol/l,mol,0.0,0.0,0.0,0.0,0.0,1.0,0,0,0,0.0,0.0,0.0,0.0,0.0,0.0,0.0,0.0,0.0,0.0,0.0,0.0,0.0,0.0,0.0,0,0.0,0.0,0,0.0,0.0,0.0,0.0,0.0,0.0,0.0,0,0.0,0.0
3828,10.1149/1.1344281,7.13824024,262.5014503,0.5,LiTFSI,mol/l,mol,0.0,0.0,0.0,0.0,0.0,1.0,0,0,0,0.0,0.0,0.0,0.0,0.0,0.0,0.0,0.0,0.0,0.0,0.0,0.0,0.0,0.0,0.0,0,0.0,0.0,0,0.0,0.0,0.0,0.0,0.0,0.0,0.0,0,0.0,0.0
3829,10.1149/1.1344281,6.741076905,258.1272857,0.5,LiTFSI,mol/l,mol,0.0,0.0,0.0,0.0,0.0,1.0,0,0,0,0.0,0.0,0.0,0.0,0.0,0.0,0.0,0.0,0.0,0.0,0.0,0.0,0.0,0.0,0.0,0,0.0,0.0,0,0.0,0.0,0.0,0.0,0.0,0.0,0.0,0,0.0,0.0
3830,10.1149/1.1344281,6.285539232,252.8961185,0.5,LiTFSI,mol/l,mol,0.0,0.0,0.0,0.0,0.0,1.0,0,0,0,0.0,0.0,0.0,0.0,0.0,0.0,0.0,0.0,0.0,0.0,0.0,0.0,0.0,0.0,0.0,0,0.0,0.0,0,0.0,0.0,0.0,0.0,0.0,0.0,0.0,0,0.0,0.0
3831,10.1149/1.1344281,5.713550593,247.0532567,0.5,LiTFSI,mol/l,mol,0.0,0.0,0.0,0.0,0.0,1.0,0,0,0,0.0,0.0,0.0,0.0,0.0,0.0,0.0,0.0,0.0,0.0,0.0,0.0,0.0,0.0,0.0,0,0.0,0.0,0,0.0,0.0,0.0,0.0,0.0,0.0,0.0,0,0.0,0.0
3832,10.1149/1.1344281,4.904646766,241.4678399,0.5,LiTFSI,mol/l,mol,0.0,0.0,0.0,0.0,0.0,1.0,0,0,0,0.0,0.0,0.0,0.0,0.0,0.0,0.0,0.0,0.0,0.0,0.0,0.0,0.0,0.0,0.0,0,0.0,0.0,0,0.0,0.0,0.0,0.0,0.0,0.0,0.0,0,0.0,0.0
3833,10.1149/1.1344281,4.130685208,235.0174568,0.5,LiTFSI,mol/l,mol,0.0,0.0,0.0,0.0,0.0,1.0,0,0,0,0.0,0.0,0.0,0.0,0.0,0.0,0.0,0.0,0.0,0.0,0.0,0.0,0.0,0.0,0.0,0,0.0,0.0,0,0.0,0.0,0.0,0.0,0.0,0.0,0.0,0,0.0,0.0
3834,10.1149/1.1344281,3.456798248,227.9743728,0.5,LiTFSI,mol/l,mol,0.0,0.0,0.0,0.0,0.0,1.0,0,0,0,0.0,0.0,0.0,0.0,0.0,0.0,0.0,0.0,0.0,0.0,0.0,0.0,0.0,0.0,0.0,0,0.0,0.0,0,0.0,0.0,0.0,0.0,0.0,0.0,0.0,0,0.0,0.0
3835,10.1149/1.1344281,3.005388031,221.9999346,0.5,LiTFSI,mol/l,mol,0.0,0.0,0.0,0.0,0.0,1.0,0,0,0,0.0,0.0,0.0,0.0,0.0,0.0,0.0,0.0,0.0,0.0,0.0,0.0,0.0,0.0,0.0,0,0.0,0.0,0,0.0,0.0,0.0,0.0,0.0,0.0,0.0,0,0.0,0.0
3836,10.1149/1.1344281,2.62959886,217.3762197,0.5,LiTFSI,mol/l,mol,0.0,0.0,0.0,0.0,0.0,1.0,0,0,0,0.0,0.0,0.0,0.0,0.0,0.0,0.0,0.0,0.0,0.0,0.0,0.0,0.0,0.0,0.0,0,0.0,0.0,0,0.0,0.0,0.0,0.0,0.0,0.0,0.0,0,0.0,0.0
3837,10.1149/1.1344281,2.420905854,214.3657983,0.5,LiTFSI,mol/l,mol,0.0,0.0,0.0,0.0,0.0,1.0,0,0,0,0.0,0.0,0.0,0.0,0.0,0.0,0.0,0.0,0.0,0.0,0.0,0.0,0.0,0.0,0.0,0,0.0,0.0,0,0.0,0.0,0.0,0.0,0.0,0.0,0.0,0,0.0,0.0
3838,10.1149/1.1344281,2.271713669,211.8374067,0.5,LiTFSI,mol/l,mol,0.0,0.0,0.0,0.0,0.0,1.0,0,0,0,0.0,0.0,0.0,0.0,0.0,0.0,0.0,0.0,0.0,0.0,0.0,0.0,0.0,0.0,0.0,0,0.0,0.0,0,0.0,0.0,0.0,0.0,0.0,0.0,0.0,0,0.0,0.0

File: data/calisol23/calisol23_tem.csv
salt,T,k,transformer,mlp
LiFSI,332.5420421,15.58303956,12.95278 ,11.73234 
LiFSI,322.5244073,13.92880901,11.15545 ,10.06028 
LiFSI,312.7431776,12.2868877,9.70024 ,8.58686 
LiFSI,302.7131199,10.69635701,8.32974 ,7.30666 
LiFSI,292.8494972,9.009384647,6.92726 ,6.10069 
LiFSI,282.8897228,7.439667245,5.60988 ,4.89744 
LiFSI,273.0531347,5.943977157,4.44134 ,3.80076 
LiFSI,263.0106197,4.534527977,3.34561 ,2.75343 
LiFSI,253.2231362,3.346973534,2.47043 ,1.81288 
LiFSI,332.6084723,12.3682667,12.96452 ,11.74452 
LiFSI,322.7762915,10.9825629,11.19618 ,10.09857 
LiFSI,312.8052904,9.624200289,9.70893 ,8.59558 
LiFSI,302.7744584,8.268462264,8.33798 ,7.31375 
LiFSI,297.7574305,7.638732831,7.63358 ,6.70564 
LiFSI,292.9069031,6.964404506,6.93529 ,6.10767 
LiFSI,282.9460375,5.675556682,5.61670 ,4.90367 
LiFSI,272.9725552,4.504692324,4.43217 ,3.79212 
LiFSI,263.0628597,3.391455968,3.35065 ,2.75885 
LiFSI,253.1626323,2.406050072,2.46515 ,1.80804 
LiPF6,332.5401445,15.68624976,15.71358 ,15.24736 
LiPF6,322.7137304,13.83716218,13.61981 ,13.15369 
LiPF6,312.5720753,12.04594933,11.84905 ,11.22723 
LiPF6,302.7241275,10.21332669,10.31074 ,9.60913 
LiPF6,297.8700566,9.373393367,9.46480 ,8.89539 
LiPF6,292.706816,8.545933527,8.50354 ,8.18939 
LiPF6,282.9062028,6.873059177,6.87379 ,6.90636 
LiPF6,272.939314,5.348178506,5.39673 ,5.61168 
LiPF6,263.0331754,4,4.07094 ,4.19019 
LiPF6,253.1395384,2.76382576,2.86312 ,2.86597
